Repository: 16611808637/Closed-Loop-Self-Augmentation-and-Heterogeneous-Ensemble-Learning

## Environment & Dependencies
Python version: `3.14.5`
Main packages:
- scikit-learn == 1.8.0
- XGBoost == 3.2.0
- CatBoost == 1.2.10
- LightGBM == 4.6.0
- Tabular Foundation Model (TabFM v1.0.1)
- numpy, pandas, matplotlib, seaborn, scipy

Install dependencies:
```bash
pip install -r requirements.txt

## Dataset

The raw and cleaned MCA datasets used in this study are publicly available in the repository:

> 
> Path: `1_Raw_data_and_cleaning/data/`

File: 1_Raw_data_and_cleaning/data_reference.csv (part 1 of 15)
Al,Co,Cr,Cu,Fe,Ni,Mo,Ti,W,Nb,Ta,V,Mn,Hf,Zr,Phase,Preparation method,Reference
7.692307692,30.76923077,0,0,30.76923077,30.76923077,0,0,0,0,0,0,0,0,0,FCC,CAST,"Borg C K H , Frey C , Moh J ,et al.Expanded dataset of mechanical properties and observed s of multi-principal element alloys[J].Scientific Data, 2020, 7(1).DOI:10.1038/s41597-020-00768-9."
14.28571429,28.57142857,0,0,28.57142857,28.57142857,0,0,0,0,0,0,0,0,0,BCC+FCC,CAST,"Borg C K H , Frey C , Moh J ,et al.Expanded dataset of mechanical properties and observed s of multi-principal element alloys[J].Scientific Data, 2020, 7(1).DOI:10.1038/s41597-020-00768-9."
20,26.66666667,0,0,26.66666667,26.66666667,0,0,0,0,0,0,0,0,0,BCC+FCC,CAST,"Borg C K H , Frey C , Moh J ,et al.Expanded dataset of mechanical properties and observed s of multi-principal element alloys[J].Scientific Data, 2020, 7(1).DOI:10.1038/s41597-020-00768-9."
25,25,0,0,25,25,0,0,0,0,0,0,0,0,0,BCC,CAST,"Borg C K H , Frey C , Moh J ,et al.Expanded dataset of mechanical properties and observed s of multi-principal element alloys[J].Scientific Data, 2020, 7(1).DOI:10.1038/s41597-020-00768-9."
0,33.33333333,0,0,33.33333333,33.33333333,0,0,0,0,0,0,0,0,0,FCC,CAST,"Borg C K H , Frey C , Moh J ,et al.Expanded dataset of mechanical properties and observed s of multi-principal element alloys[J].Scientific Data, 2020, 7(1).DOI:10.1038/s41597-020-00768-9."
0,33.33333333,0,0,33.33333333,33.33333333,0,0,0,0,0,0,0,0,0,FCC,CAST,"Borg C K H , Frey C , Moh J ,et al.Expanded dataset of mechanical properties and observed s of multi-principal element alloys[J].Scientific Data, 2020, 7(1).DOI:10.1038/s41597-020-00768-9."
0,25,25,0,25,25,0,0,0,0,0,0,0,0,0,FCC,WROUGHT,"Borg C K H , Frey C , Moh J ,et al.Expanded dataset of mechanical properties and observed s of multi-principal element alloys[J].Scientific Data, 2020, 7(1).DOI:10.1038/s41597-020-00768-9."
0,25,25,0,0,25,0,0,0,0,0,0,25,0,0,FCC,WROUGHT,"Borg C K H , Frey C , Moh J ,et al.Expanded dataset of mechanical properties and observed s of multi-principal element alloys[J].Scientific Data, 2020, 7(1).DOI:10.1038/s41597-020-00768-9."
0,33.33333333,33.33333333,0,0,33.33333333,0,0,0,0,0,0,0,0,0,FCC,WROUGHT,"Borg C K H , Frey C , Moh J ,et al.Expanded dataset of mechanical properties and observed s of multi-principal element alloys[J].Scientific Data, 2020, 7(1).DOI:10.1038/s41597-020-00768-9."
0,25,0,0,25,25,0,0,0,0,0,0,25,0,0,FCC,WROUGHT,"Borg C K H , Frey C , Moh J ,et al.Expanded dataset of mechanical properties and observed s of multi-principal element alloys[J].Scientific Data, 2020, 7(1).DOI:10.1038/s41597-020-00768-9."
0,33.33333333,0,0,33.33333333,33.33333333,0,0,0,0,0,0,0,0,0,FCC,WROUGHT,"Borg C K H , Frey C , Moh J ,et al.Expanded dataset of mechanical properties and observed s of multi-principal element alloys[J].Scientific Data, 2020, 7(1).DOI:10.1038/s41597-020-00768-9."
0,33.33333333,0,0,0,33.33333333,0,0,0,0,0,0,33.33333333,0,0,FCC,WROUGHT,"Borg C K H , Frey C , Moh J ,et al.Expanded dataset of mechanical properties and observed s of multi-principal element alloys[J].Scientific Data, 2020, 7(1).DOI:10.1038/s41597-020-00768-9."
0,0,0,0,33.33333333,33.33333333,0,0,0,0,0,0,33.33333333,0,0,FCC,WROUGHT,"Borg C K H , Frey C , Moh J ,et al.Expanded dataset of mechanical properties and observed s of multi-principal element alloys[J].Scientific Data, 2020, 7(1).DOI:10.1038/s41597-020-00768-9."
0,24.37241043,24.37241043,0,24.37241043,24.37241043,0,0,0,2.510358274,0,0,0,0,0,FCC+IM,CAST,"Borg C K H , Frey C , Moh J ,et al.Expanded dataset of mechanical properties and observed s of multi-principal element alloys[J].Scientific Data, 2020, 7(1).DOI:10.1038/s41597-020-00768-9."
0,24.06738869,24.06738869,0,24.06738869,24.06738869,0,0,0,3.730445247,0,0,0,0,0,FCC+IM,CAST,"Borg C K H , Frey C , Moh J ,et al.Expanded dataset of mechanical properties and observed s of multi-principal element alloys[J].Scientific Data, 2020, 7(1).DOI:10.1038/s41597-020-00768-9."
0,23.77555873,23.77555873,0,23.77555873,23.77555873,0,0,0,4.897765097,0,0,0,0,0,FCC+IM,CAST,"Borg C K H , Frey C , Moh J ,et al.Expanded dataset of mechanical properties and observed s of multi-principal element alloys[J].Scientific Data, 2020, 7(1).DOI:10.1038/s41597-020-00768-9."
0,23.20724066,23.20724066,0,23.20724066,23.20724066,0,0,0,7.171037364,0,0,0,0,0,FCC+IM,CAST,"Borg C K H , Frey C , Moh J ,et al.Expanded dataset of mechanical properties and observed s of multi-principal element alloys[J].Scientific Data, 2020, 7(1).DOI:10.1038/s41597-020-00768-9."
0,22.66545784,22.66545784,0,22.66545784,22.66545784,0,0,0,9.338168631,0,0,0,0,0,FCC+IM,CAST,"Borg C K H , Frey C , Moh J ,et al.Expanded dataset of mechanical properties and observed s of multi-principal element alloys[J].Scientific Data, 2020, 7(1).DOI:10.1038/s41597-020-00768-9."
0,25,25,0,25,25,0,0,0,0,0,0,0,0,0,FCC,CAST,"Borg C K H , Frey C , Moh J ,et al.Expanded dataset of mechanical properties and observed s of multi-principal element alloys[J].Scientific Data, 2020, 7(1).DOI:10.1038/s41597-020-00768-9."
5.882352941,23.52941176,23.52941176,0,23.52941176,23.52941176,0,0,0,0,0,0,0,0,0,FCC,ANNEAL,"Borg C K H , Frey C , Moh J ,et al.Expanded dataset of mechanical properties and observed s of multi-principal element alloys[J].Scientific Data, 2020, 7(1).DOI:10.1038/s41597-020-00768-9."
5.882352941,23.52941176,23.52941176,0,23.52941176,23.52941176,0,0,0,0,0,0,0,0,0,FCC,ANNEAL,"Borg C K H , Frey C , Moh J ,et al.Expanded dataset of mechanical properties and observed s of multi-principal element alloys[J].Scientific Data, 2020, 7(1).DOI:10.1038/s41597-020-00768-9."
8.571428571,22.85714286,22.85714286,0,22.85714286,22.85714286,0,0,0,0,0,0,0,0,0,FCC,ANNEAL,"Borg C K H , Frey C , Moh J ,et al.Expanded dataset of mechanical properties and observed s of multi-principal element alloys[J].Scientific Data, 2020, 7(1).DOI:10.1038/s41597-020-00768-9."
8.571428571,22.85714286,22.85714286,0,22.85714286,22.85714286,0,0,0,0,0,0,0,0,0,FCC,ANNEAL,"Borg C K H , Frey C , Moh J ,et al.Expanded dataset of mechanical properties and observed s of multi-principal element alloys[J].Scientific Data, 2020, 7(1).DOI:10.1038/s41597-020-00768-9."
11.11111111,22.22222222,22.22222222,0,22.22222222,22.22222222,0,0,0,0,0,0,0,0,0,BCC+FCC,ANNEAL,"Borg C K H , Frey C , Moh J ,et al.Expanded dataset of mechanical properties and observed s of multi-principal element alloys[J].Scientific Data, 2020, 7(1).DOI:10.1038/s41597-020-00768-9."
11.11111111,22.22222222,22.22222222,0,22.22222222,22.22222222,0,0,0,0,0,0,0,0,0,BCC+FCC,ANNEAL,"Borg C K H , Frey C , Moh J ,et al.Expanded dataset of mechanical properties and observed s of multi-principal element alloys[J].Scientific Data, 2020, 7(1).DOI:10.1038/s41597-020-00768-9."
15.78947368,21.05263158,21.05263158,0,21.05263158,21.05263158,0,0,0,0,0,0,0,0,0,BCC+FCC,ANNEAL,"Borg C K H , Frey C , Moh J ,et al.Expanded dataset of mechanical properties and observed s of multi-principal element alloys[J].Scientific Data, 2020, 7(1).DOI:10.1038/s41597-020-00768-9."
15.78947368,21.05263158,21.05263158,0,21.05263158,21.05263158,0,0,0,0,0,0,0,0,0,BCC+FCC,ANNEAL,"Borg C K H , Frey C , Moh J ,et al.Expanded dataset of mechanical properties and observed s of multi-principal element alloys[J].Scientific Data, 2020, 7(1).DOI:10.1038/s41597-020-00768-9."
17.94871795,20.51282051,20.51282051,0,20.51282051,20.51282051,0,0,0,0,0,0,0,0,0,BCC,ANNEAL,"Borg C K H , Frey C , Moh J ,et al.Expanded dataset of mechanical properties and observed s of multi-principal element alloys[J].Scientific Data, 2020, 7(1).DOI:10.1038/s41597-020-00768-9."
17.94871795,20.51282051,20.51282051,0,20.51282051,20.51282051,0,0,0,0,0,0,0,0,0,BCC+FCC,ANNEAL,"Borg C K H , Frey C , Moh J ,et al.Expanded dataset of mechanical properties and observed s of multi-principal element alloys[J].Scientific Data, 2020, 7(1).DOI:10.1038/s41597-020-00768-9."
23.80952381,19.04761905,19.04761905,0,19.04761905,19.04761905,0,0,0,0,0,0,0,0,0,BCC,ANNEAL,"Borg C K H , Frey C , Moh J ,et al.Expanded dataset of mechanical properties and observed s of multi-principal element alloys[J].Scientific Data, 2020, 7(1).DOI:10.1038/s41597-020-00768-9."
23.80952381,19.04761905,19.04761905,0,19.04761905,19.04761905,0,0,0,0,0,0,0,0,0,BCC,ANNEAL,"Borg C K H , Frey C , Moh J ,et al.Expanded dataset of mechanical properties and observed s of multi-principal element alloys[J].Scientific Data, 2020, 7(1).DOI:10.1038/s41597-020-00768-9."
27.26281352,18.18429662,18.18429662,0,18.18429662,18.18429662,0,0,0,0,0,0,0,0,0,BCC,ANNEAL,"Borg C K H , Frey C , Moh J ,et al.Expanded dataset of mechanical properties and observed s of multi-principal element alloys[J].Scientific Data, 2020, 7(1).DOI:10.1038/s41597-020-00768-9."
27.26281352,18.18429662,18.18429662,0,18.18429662,18.18429662,0,0,0,0,0,0,0,0,0,BCC,ANNEAL,"Borg C K H , Frey C , Moh J ,et al.Expanded dataset of mechanical properties and observed s of multi-principal element alloys[J].Scientific Data, 2020, 7(1).DOI:10.1038/s41597-020-00768-9."
33.33333333,16.66666667,16.66666667,0,16.66666667,16.66666667,0,0,0,0,0,0,0,0,0,BCC,ANNEAL,"Borg C K H , Frey C , Moh J ,et al.Expanded dataset of mechanical properties and observed s of multi-principal element alloys[J].Scientific Data, 2020, 7(1).DOI:10.1038/s41597-020-00768-9."
33.33333333,16.66666667,16.66666667,0,16.66666667,16.66666667,0,0,0,0,0,0,0,0,0,BCC,ANNEAL,"Borg C K H , Frey C , Moh J ,et al.Expanded dataset of mechanical properties and observed s of multi-principal element alloys[J].Scientific Data, 2020, 7(1).DOI:10.1038/s41597-020-00768-9."
20,20,20,0,20,20,0,0,0,0,0,0,0,0,0,BCC,ANNEAL,"Borg C K H , Frey C , Moh J ,et al.Expanded dataset of mechanical properties and observed s of multi-principal element alloys[J].Scientific Data, 2020, 7(1).DOI:10.1038/s41597-020-00768-9."
20,20,20,0,20,20,0,0,0,0,0,0,0,0,0,BCC+FCC,ANNEAL,"Borg C K H , Frey C , Moh J ,et al.Expanded dataset of mechanical properties and observed s of multi-principal element alloys[J].Scientific Data, 2020, 7(1).DOI:10.1038/s41597-020-00768-9."
0,25,25,0,25,25,0,0,0,0,0,0,0,0,0,FCC,ANNEAL,"Borg C K H , Frey C , Moh J ,et al.Expanded dataset of mechanical properties and observed s of multi-principal element alloys[J].Scientific Data, 2020, 7(1).DOI:10.1038/s41597-020-00768-9."
0,25,25,0,25,25,0,0,0,0,0,0,0,0,0,FCC,ANNEAL,"Borg C K H , Frey C , Moh J ,et al.Expanded dataset of mechanical properties and observed s of multi-principal element alloys[J].Scientific Data, 2020, 7(1).DOI:10.1038/s41597-020-00768-9."
10,20,20,0,20,20,10,0,0,0,0,0,0,0,0,FCC+IM,CAST,"Borg C K H , Frey C , Moh J ,et al.Expanded dataset of mechanical properties and observed s of multi-principal element alloys[J].Scientific Data, 2020, 7(1).DOI:10.1038/s41597-020-00768-9."
24.99375156,16.67083229,16.67083229,0,16.67083229,16.67083229,8.32291927,0,0,0,0,0,0,0,0,BCC+IM,CAST,"Borg C K H , Frey C , Moh J ,et al.Expanded dataset of mechanical properties and observed s of multi-principal element alloys[J].Scientific Data, 2020, 7(1).DOI:10.1038/s41597-020-00768-9."
30.76923077,15.38461538,15.38461538,0,15.38461538,15.38461538,7.692307692,0,0,0,0,0,0,0,0,BCC1+BCC2,CAST,"Borg C K H , Frey C , Moh J ,et al.Expanded dataset of mechanical properties and observed s of multi-principal element alloys[J].Scientific Data, 2020, 7(1).DOI:10.1038/s41597-020-00768-9."
18.18181818,18.18181818,18.18181818,0,18.18181818,18.18181818,9.090909091,0,0,0,0,0,0,0,0,BCC+IM,CAST,"Borg C K H , Frey C , Moh J ,et al.Expanded dataset of mechanical properties and observed s of multi-principal element alloys[J].Scientific Data, 2020, 7(1).DOI:10.1038/s41597-020-00768-9."
0,22.22222222,22.22222222,0,22.22222222,22.22222222,11.11111111,0,0,0,0,0,0,0,0,FCC+IM,CAST,"Borg C K H , Frey C , Moh J ,et al.Expanded dataset of mechanical properties and observed s of multi-principal element alloys[J].Scientific Data, 2020, 7(1).DOI:10.1038/s41597-020-00768-9."
9.090909091,18.18181818,18.18181818,0,18.18181818,18.18181818,0,18.18181818,0,0,0,0,0,0,0,BCC+IM,CAST,"Borg C K H , Frey C , Moh J ,et al.Expanded dataset of mechanical properties and observed s of multi-principal element alloys[J].Scientific Data, 2020, 7(1).DOI:10.1038/s41597-020-00768-9."
23.06805075,15.38638985,15.38638985,0,15.38638985,15.38638985,0,15.38638985,0,0,0,0,0,0,0,BCC1+BCC2,CAST,"Borg C K H , Frey C , Moh J ,et al.Expanded dataset of mechanical properties and observed s of multi-principal element alloys[J].Scientific Data, 2020, 7(1).DOI:10.1038/s41597-020-00768-9."
28.57142857,14.28571429,14.28571429,0,14.28571429,14.28571429,0,14.28571429,0,0,0,0,0,0,0,BCC1+BCC2,CAST,"Borg C K H , Frey C , Moh J ,et al.Expanded dataset of mechanical properties and observed s of multi-principal element alloys[J].Scientific Data, 2020, 7(1).DOI:10.1038/s41597-020-00768-9."
16.66666667,16.66666667,16.66666667,0,16.66666667,16.66666667,0,16.66666667,0,0,0,0,0,0,0,BCC+IM,CAST,"Borg C K H , Frey C , Moh J ,et al.Expanded dataset of mechanical properties and observed s of multi-principal element alloys[J].Scientific Data, 2020, 7(1).DOI:10.1038/s41597-020-00768-9."
0,20,20,0,20,20,0,20,0,0,0,0,0,0,0,FCC,CAST,"Borg C K H , Frey C , Moh J ,et al.Expanded dataset of mechanical properties and observed s of multi-principal element alloys[J].Scientific Data, 2020, 7(1).DOI:10.1038/s41597-020-00768-9."
3.217223029,24.18964683,16.13449444,0,16.13449444,24.18964683,0,16.13449444,0,0,0,0,0,0,0,FCC+IM,ANNEAL,"Borg C K H , Frey C , Moh J ,et al.Expanded dataset of mechanical properties and observed s of multi-principal element alloys[J].Scientific Data, 2020, 7(1).DOI:10.1038/s41597-020-00768-9."
3.5,26.31578947,17.55263158,0,17.55263158,26.31578947,0,8.763157895,0,0,0,0,0,0,0,FCC,ANNEAL,"Borg C K H , Frey C , Moh J ,et al.Expanded dataset of mechanical properties and observed s of multi-principal element alloys[J].Scientific Data, 2020, 7(1).DOI:10.1038/s41597-020-00768-9."
0,24.99375156,16.67083229,0,16.67083229,24.99375156,0,16.67083229,0,0,0,0,0,0,0,FCC+IM,ANNEAL,"Borg C K H , Frey C , Moh J ,et al.Expanded dataset of mechanical properties and observed s of multi-principal element alloys[J].Scientific Data, 2020, 7(1).DOI:10.1038/s41597-020-00768-9."
0,27.27024816,18.18925552,0,18.18925552,27.27024816,0,9.080992637,0,0,0,0,0,0,0,FCC,ANNEAL,"Borg C K H , Frey C , Moh J ,et al.Expanded dataset of mechanical properties and observed s of multi-principal element alloys[J].Scientific Data, 2020, 7(1).DOI:10.1038/s41597-020-00768-9."
27.26281352,18.18429662,18.18429662,0,18.18429662,18.18429662,0,0,0,0,0,0,0,0,0,BCC,CAST,"Borg C K H , Frey C , Moh J ,et al.Expanded dataset of mechanical properties and observed s of multi-principal element alloys[J].Scientific Data, 2020, 7(1).DOI:10.1038/s41597-020-00768-9."
38.46153846,15.38461538,15.38461538,0,15.38461538,15.38461538,0,0,0,0,0,0,0,0,0,BCC,CAST,"Borg C K H , Frey C , Moh J ,et al.Expanded dataset of mechanical properties and observed s of multi-principal element alloys[J].Scientific Data, 2020, 7(1).DOI:10.1038/s41597-020-00768-9."
33.33333333,16.66666667,16.66666667,0,16.66666667,16.66666667,0,0,0,0,0,0,0,0,0,BCC,CAST,"Borg C K H , Frey C , Moh J ,et al.Expanded dataset of mechanical properties and observed s of multi-principal element alloys[J].Scientific Data, 2020, 7(1).DOI:10.1038/s41597-020-00768-9."
42.88164666,14.27958834,14.27958834,0,14.27958834,14.27958834,0,0,0,0,0,0,0,0,0,BCC,CAST,"Borg C K H , Frey C , Moh J ,et al.Expanded dataset of mechanical properties and observed s of multi-principal element alloys[J].Scientific Data, 2020, 7(1).DOI:10.1038/s41597-020-00768-9."
20,20,20,0,20,20,0,0,0,0,0,0,0,0,0,BCC,CAST,"Borg C K H , Frey C , Moh J ,et al.Expanded dataset of mechanical properties and observed s of multi-principal element alloys[J].Scientific Data, 2020, 7(1).DOI:10.1038/s41597-020-00768-9."
20,0,20,20,20,20,0,0,0,0,0,0,0,0,0,BCC+FCC,CAST,"Borg C K H , Frey C , Moh J ,et al.Expanded dataset of mechanical properties and observed s of multi-principal element alloys[J].Scientific Data, 2020, 7(1).DOI:10.1038/s41597-020-00768-9."
0,20,20,20,20,20,0,0,0,0,0,0,0,0,0,FCC,CAST,"Borg C K H , Frey C , Moh J ,et al.Expanded dataset of mechanical properties and observed s of multi-principal element alloys[J].Scientific Data, 2020, 7(1).DOI:10.1038/s41597-020-00768-9."
0,0,20,20,20,20,0,0,0,0,0,0,20,0,0,BCC+FCC,CAST,"Borg C K H , Frey C , Moh J ,et al.Expanded dataset of mechanical properties and observed s of multi-principal element alloys[J].Scientific Data, 2020, 7(1).DOI:10.1038/s41597-020-00768-9."
0,0,20,20,20,20,20,0,0,0,0,0,0,0,0,FCC,CAST,"Borg C K H , Frey C , Moh J ,et al.Expanded dataset of mechanical properties and observed s of multi-principal element alloys[J].Scientific Data, 2020, 7(1).DOI:10.1038/s41597-020-00768-9."
20,20,20,0,20,20,0,0,0,0,0,0,0,0,0,BCC,CAST,"Borg C K H , Frey C , Moh J ,et al.Expanded dataset of mechanical properties and observed s of multi-principal element alloys[J].Scientific Data, 2020, 7(1).DOI:10.1038/s41597-020-00768-9."
20,20,20,0,20,20,0,0,0,0,0,0,0,0,0,BCC,CAST,"Borg C K H , Frey C , Moh J ,et al.Expanded dataset of mechanical properties and observed s of multi-principal element alloys[J].Scientific Data, 2020, 7(1).DOI:10.1038/s41597-020-00768-9."
19.60784314,19.60784314,19.60784314,0,19.60784314,19.60784314,1.960784314,0,0,0,0,0,0,0,0,BCC,CAST,"Borg C K H , Frey C , Moh J ,et al.Expanded dataset of mechanical properties and observed s of multi-principal element alloys[J].Scientific Data, 2020, 7(1).DOI:10.1038/s41597-020-00768-9."
19.23076923,19.23076923,19.23076923,0,19.23076923,19.23076923,3.846153846,0,0,0,0,0,0,0,0,BCC+IM,CAST,"Borg C K H , Frey C , Moh J ,et al.Expanded dataset of mechanical properties and observed s of multi-principal element alloys[J].Scientific Data, 2020, 7(1).DOI:10.1038/s41597-020-00768-9."
18.86792453,18.86792453,18.86792453,0,18.86792453,18.86792453,5.660377358,0,0,0,0,0,0,0,0,BCC+IM,CAST,"Borg C K H , Frey C , Moh J ,et al.Expanded dataset of mechanical properties and observed s of multi-principal element alloys[J].Scientific Data, 2020, 7(1).DOI:10.1038/s41597-020-00768-9."
18.51851852,18.51851852,18.51851852,0,18.51851852,18.51851852,7.407407407,0,0,0,0,0,0,0,0,BCC+IM,CAST,"Borg C K H , Frey C , Moh J ,et al.Expanded dataset of mechanical properties and observed s of multi-principal element alloys[J].Scientific Data, 2020, 7(1).DOI:10.1038/s41597-020-00768-9."
18.18181818,18.18181818,18.18181818,0,18.18181818,18.18181818,9.090909091,0,0,0,0,0,0,0,0,BCC+IM,CAST,"Borg C K H , Frey C , Moh J ,et al.Expanded dataset of mechanical properties and observed s of multi-principal element alloys[J].Scientific Data, 2020, 7(1).DOI:10.1038/s41597-020-00768-9."
20,20,20,0,20,20,0,0,0,0,0,0,0,0,0,BCC,CAST,"Borg C K H , Frey C , Moh J ,et al.Expanded dataset of mechanical properties and observed s of multi-principal element alloys[J].Scientific Data, 2020, 7(1).DOI:10.1038/s41597-020-00768-9."
19.60784314,19.60784314,19.60784314,0,19.60784314,19.60784314,0,0,0,1.960784314,0,0,0,0,0,BCC,CAST,"Borg C K H , Frey C , Moh J ,et al.Expanded dataset of mechanical properties and observed s of multi-principal element alloys[J].Scientific Data, 2020, 7(1).DOI:10.1038/s41597-020-00768-9."
19.04761905,19.04761905,19.04761905,0,19.04761905,19.04761905,0,0,0,4.761904762,0,0,0,0,0,BCC+IM,CAST,"Borg C K H , Frey C , Moh J ,et al.Expanded dataset of mechanical properties and observed s of multi-principal element alloys[J].Scientific Data, 2020, 7(1).DOI:10.1038/s41597-020-00768-9."
18.18181818,18.18181818,18.18181818,0,18.18181818,18.18181818,0,0,0,9.090909091,0,0,0,0,0,BCC+IM,CAST,"Borg C K H , Frey C , Moh J ,et al.Expanded dataset of mechanical properties and observed s of multi-principal element alloys[J].Scientific Data, 2020, 7(1).DOI:10.1038/s41597-020-00768-9."
17.39130435,17.39130435,17.39130435,0,17.39130435,17.39130435,0,0,0,13.04347826,0,0,0,0,0,BCC+IM,CAST,"Borg C K H , Frey C , Moh J ,et al.Expanded dataset of mechanical properties and observed s of multi-principal element alloys[J].Scientific Data, 2020, 7(1).DOI:10.1038/s41597-020-00768-9."
20,20,20,0,20,20,0,0,0,0,0,0,0,0,0,BCC,CAST,"Borg C K H , Frey C , Moh J ,et al.Expanded dataset of mechanical properties and observed s of multi-principal element alloys[J].Scientific Data, 2020, 7(1).DOI:10.1038/s41597-020-00768-9."
13.79310345,17.24137931,17.24137931,17.24137931,17.24137931,17.24137931,0,0,0,0,0,0,0,0,0,BCC+FCC,CAST,"Borg C K H , Frey C , Moh J ,et al.Expanded dataset of mechanical properties and observed s of multi-principal element alloys[J].Scientific Data, 2020, 7(1).DOI:10.1038/s41597-020-00768-9."
20,10,20,0,20,20,10,0,0,0,0,0,0,0,0,BCC+IM,CAST,"Borg C K H , Frey C , Moh J ,et al.Expanded dataset of mechanical properties and observed s of multi-principal element alloys[J].Scientific Data, 2020, 7(1).DOI:10.1038/s41597-020-00768-9."
16.67083229,24.99375156,16.67083229,0,16.67083229,16.67083229,8.32291927,0,0,0,0,0,0,0,0,BCC+IM,CAST,"Borg C K H , Frey C , Moh J ,et al.Expanded dataset of mechanical properties and observed s of multi-principal element alloys[J].Scientific Data, 2020, 7(1).DOI:10.1038/s41597-020-00768-9."
15.38461538,30.76923077,15.38461538,0,15.38461538,15.38461538,7.692307692,0,0,0,0,0,0,0,0,BCC+FCC+IM,CAST,"Borg C K H , Frey C , Moh J ,et al.Expanded dataset of mechanical properties and observed s of multi-principal element alloys[J].Scientific Data, 2020, 7(1).DOI:10.1038/s41597-020-00768-9."
18.18181818,18.18181818,18.18181818,0,18.18181818,18.18181818,9.090909091,0,0,0,0,0,0,0,0,BCC+IM,CAST,"Borg C K H , Frey C , Moh J ,et al.Expanded dataset of mechanical properties and observed s of multi-principal element alloys[J].Scientific Data, 2020, 7(1).DOI:10.1038/s41597-020-00768-9."
18.18181818,18.18181818,18.18181818,0,18.18181818,18.18181818,9.090909091,0,0,0,0,0,0,0,0,BCC+IM,CAST,"Borg C K H , Frey C , Moh J ,et al.Expanded dataset of mechanical properties and observed s of multi-principal element alloys[J].Scientific Data, 2020, 7(1).DOI:10.1038/s41597-020-00768-9."
19.60784314,19.60784314,19.60784314,0,11.76470588,19.60784314,9.803921569,0,0,0,0,0,0,0,0,BCC+IM,CAST,"Borg C K H , Frey C , Moh J ,et al.Expanded dataset of mechanical properties and observed s of multi-principal element alloys[J].Scientific Data, 2020, 7(1).DOI:10.1038/s41597-020-00768-9."
16.67083229,16.67083229,16.67083229,0,24.99375156,16.67083229,8.32291927,0,0,0,0,0,0,0,0,BCC+IM,CAST,"Borg C K H , Frey C , Moh J ,et al.Expanded dataset of mechanical properties and observed s of multi-principal element alloys[J].Scientific Data, 2020, 7(1).DOI:10.1038/s41597-020-00768-9."
15.38461538,15.38461538,15.38461538,0,30.76923077,15.38461538,7.692307692,0,0,0,0,0,0,0,0,BCC+IM,CAST,"Borg C K H , Frey C , Moh J ,et al.Expanded dataset of mechanical properties and observed s of multi-principal element alloys[J].Scientific Data, 2020, 7(1).DOI:10.1038/s41597-020-00768-9."
22.22222222,22.22222222,22.22222222,0,22.22222222,0,11.11111111,0,0,0,0,0,0,0,0,BCC+IM,CAST,"Borg C K H , Frey C , Moh J ,et al.Expanded dataset of mechanical properties and observed s of multi-principal element alloys[J].Scientific Data, 2020, 7(1).DOI:10.1038/s41597-020-00768-9."
18.18181818,18.18181818,18.18181818,0,18.18181818,18.18181818,9.090909091,0,0,0,0,0,0,0,0,BCC+IM,CAST,"Borg C K H , Frey C , Moh J ,et al.Expanded dataset of mechanical properties and observed s of multi-principal element alloys[J].Scientific Data, 2020, 7(1).DOI:10.1038/s41597-020-00768-9."
20,20,20,0,20,10,10,0,0,0,0,0,0,0,0,BCC+IM,CAST,"Borg C K H , Frey C , Moh J ,et al.Expanded dataset of mechanical properties and observed s of multi-principal element alloys[J].Scientific Data, 2020, 7(1).DOI:10.1038/s41597-020-00768-9."
16.67083229,16.67083229,16.67083229,0,16.67083229,24.99375156,8.32291927,0,0,0,0,0,0,0,0,BCC+FCC+IM,CAST,"Borg C K H , Frey C , Moh J ,et al.Expanded dataset of mechanical properties and observed s of multi-principal element alloys[J].Scientific Data, 2020, 7(1).DOI:10.1038/s41597-020-00768-9."
15.38461538,15.38461538,15.38461538,0,15.38461538,30.76923077,7.692307692,0,0,0,0,0,0,0,0,BCC+FCC+IM,CAST,"Borg C K H , Frey C , Moh J ,et al.Expanded dataset of mechanical properties and observed s of multi-principal element alloys[J].Scientific Data, 2020, 7(1).DOI:10.1038/s41597-020-00768-9."
20,20,20,0,20,20,0,0,0,0,0,0,0,0,0,BCC,CAST,"Borg C K H , Frey C , Moh J ,et al.Expanded dataset of mechanical properties and observed s of multi-principal element alloys[J].Scientific Data, 2020, 7(1).DOI:10.1038/s41597-020-00768-9."
4.761904762,19.04761905,19.04761905,9.523809524,19.04761905,19.04761905,0,9.523809524,0,0,0,0,0,0,0,FCC,CAST,"Borg C K H , Frey C , Moh J ,et al.Expanded dataset of mechanical properties and observed s of multi-principal element alloys[J].Scientific Data, 2020, 7(1).DOI:10.1038/s41597-020-00768-9."
4.545454545,18.18181818,18.18181818,13.63636364,18.18181818,18.18181818,0,9.090909091,0,0,0,0,0,0,0,FCC,CAST,"Borg C K H , Frey C , Moh J ,et al.Expanded dataset of mechanical properties and observed s of multi-principal element alloys[J].Scientific Data, 2020, 7(1).DOI:10.1038/s41597-020-00768-9."
9.090909091,18.18181818,18.18181818,9.090909091,18.18181818,18.18181818,0,9.090909091,0,0,0,0,0,0,0,BCC+FCC,CAST,"Borg C K H , Frey C , Moh J ,et al.Expanded dataset of mechanical properties and observed s of multi-principal element alloys[J].Scientific Data, 2020, 7(1).DOI:10.1038/s41597-020-00768-9."
13.63636364,18.18181818,18.18181818,4.545454545,18.18181818,18.18181818,0,9.090909091,0,0,0,0,0,0,0,BCC+FCC,CAST,"Borg C K H , Frey C , Moh J ,et al.Expanded dataset of mechanical properties and observed s of multi-principal element alloys[J].Scientific Data, 2020, 7(1).DOI:10.1038/s41597-020-00768-9."
0,18.18181818,18.18181818,18.18181818,18.18181818,18.18181818,0,9.090909091,0,0,0,0,0,0,0,FCC,CAST,"Borg C K H , Frey C , Moh J ,et al.Expanded dataset of mechanical properties and observed s of multi-principal element alloys[J].Scientific Data, 2020, 7(1).DOI:10.1038/s41597-020-00768-9."
16.66666667,16.66666667,16.66666667,0,16.66666667,16.66666667,0,16.66666667,0,0,0,0,0,0,0,BCC1+BCC2,CAST,"Borg C K H , Frey C , Moh J ,et al.Expanded dataset of mechanical properties and observed s of multi-principal element alloys[J].Scientific Data, 2020, 7(1).DOI:10.1038/s41597-020-00768-9."
18.18181818,18.18181818,18.18181818,0,18.18181818,18.18181818,0,9.090909091,0,0,0,0,0,0,0,BCC1+BCC2,CAST,"Borg C K H , Frey C , Moh J ,et al.Expanded dataset of mechanical properties and observed s of multi-principal element alloys[J].Scientific Data, 2020, 7(1).DOI:10.1038/s41597-020-00768-9."
15.38638985,15.38638985,15.38638985,0,15.38638985,15.38638985,0,23.06805075,0,0,0,0,0,0,0,BCC+IM,CAST,"Borg C K H , Frey C , Moh J ,et al.Expanded dataset of mechanical properties and observed s of multi-principal element alloys[J].Scientific Data, 2020, 7(1).DOI:10.1038/s41597-020-00768-9."
14.28571429,14.28571429,0,0,14.28571429,14.28571429,0,14.28571429,0,0,0,14.28571429,0,0,14.28571429,BCC,CAST,"Borg C K H , Frey C , Moh J ,et al.Expanded dataset of mechanical properties and observed s of multi-principal element alloys[J].Scientific Data, 2020, 7(1).DOI:10.1038/s41597-020-00768-9."
16.66666667,0,0,0,16.66666667,16.66666667,0,16.66666667,0,0,0,16.66666667,0,0,16.66666667,BCC,CAST,"Borg C K H , Frey C , Moh J ,et al.Expanded dataset of mechanical properties and observed s of multi-principal element alloys[J].Scientific Data, 2020, 7(1).DOI:10.1038/s41597-020-00768-9."
0,0,0,0,16.66666667,16.66666667,16.66666667,16.66666667,0,0,0,16.66666667,0,0,16.66666667,BCC+IM,CAST,"Borg C K H , Frey C , Moh J ,et al.Expanded dataset of mechanical properties and observed s of multi-principal element alloys[J].Scientific Data, 2020, 7(1).DOI:10.1038/s41597-020-00768-9."
1.960784314,19.60784314,19.60784314,0,19.60784314,19.60784314,0,0,0,0,0,0,19.60784314,0,0,FCC,CAST,"Borg C K H , Frey C , Moh J ,et al.Expanded dataset of mechanical properties and observed s of multi-principal element alloys[J].Scientific Data, 2020, 7(1).DOI:10.1038/s41597-020-00768-9."
3.846153846,19.23076923,19.23076923,0,19.23076923,19.23076923,0,0,0,0,0,0,19.23076923,0,0,FCC,CAST,"Borg C K H , Frey C , Moh J ,et al.Expanded dataset of mechanical properties and observed s of multi-principal element alloys[J].Scientific Data, 2020, 7(1).DOI:10.1038/s41597-020-00768-9."
7.063197026,18.58736059,18.58736059,0,18.58736059,18.58736059,0,0,0,0,0,0,18.58736059,0,0,FCC,CAST,"Borg C K H , Frey C , Moh J ,et al.Expanded dataset of mechanical properties and observed s of multi-principal element alloys[J].Scientific Data, 2020, 7(1).DOI:10.1038/s41597-020-00768-9."
7.918968692,18.41620626,18.41620626,0,18.41620626,18.41620626,0,0,0,0,0,0,18.41620626,0,0,BCC+FCC,CAST,"Borg C K H , Frey C , Moh J ,et al.Expanded dataset of mechanical properties and observed s of multi-principal element alloys[J].Scientific Data, 2020, 7(1).DOI:10.1038/s41597-020-00768-9."
8.925318761,18.21493625,18.21493625,0,18.21493625,18.21493625,0,0,0,0,0,0,18.21493625,0,0,BCC+FCC,CAST,"Borg C K H , Frey C , Moh J ,et al.Expanded dataset of mechanical properties and observed s of multi-principal element alloys[J].Scientific Data, 2020, 7(1).DOI:10.1038/s41597-020-00768-9."
10.07194245,17.98561151,17.98561151,0,17.98561151,17.98561151,0,0,0,0,0,0,17.98561151,0,0,BCC+FCC,CAST,"Borg C K H , Frey C , Moh J ,et al.Expanded dataset of mechanical properties and observed s of multi-principal element alloys[J].Scientific Data, 2020, 7(1).DOI:10.1038/s41597-020-00768-9."
11.03202847,17.79359431,17.79359431,0,17.79359431,17.79359431,0,0,0,0,0,0,17.79359431,0,0,BCC+FCC,CAST,"Borg C K H , Frey C , Moh J ,et al.Expanded dataset of mechanical properties and observed s of multi-principal element alloys[J].Scientific Data, 2020, 7(1).DOI:10.1038/s41597-020-00768-9."
11.97183099,17.6056338,17.6056338,0,17.6056338,17.6056338,0,0,0,0,0,0,17.6056338,0,0,BCC+FCC,CAST,"Borg C K H , Frey C , Moh J ,et al.Expanded dataset of mechanical properties and observed s of multi-principal element alloys[J].Scientific Data, 2020, 7(1).DOI:10.1038/s41597-020-00768-9."
13.04347826,17.39130435,17.39130435,0,17.39130435,17.39130435,0,0,0,0,0,0,17.39130435,0,0,BCC+FCC,CAST,"Borg C K H , Frey C , Moh J ,et al.Expanded dataset of mechanical properties and observed s of multi-principal element alloys[J].Scientific Data, 2020, 7(1).DOI:10.1038/s41597-020-00768-9."
13.94148021,17.21170396,17.21170396,0,17.21170396,17.21170396,0,0,0,0,0,0,17.21170396,0,0,BCC+FCC,CAST,"Borg C K H , Frey C , Moh J ,et al.Expanded dataset of mechanical properties and observed s of multi-principal element alloys[J].Scientific Data, 2020, 7(1).DOI:10.1038/s41597-020-00768-9."
14.96598639,17.00680272,17.00680272,0,17.00680272,17.00680272,0,0,0,0,0,0,17.00680272,0,0,BCC+FCC,CAST,"Borg C K H , Frey C , Moh J ,et al.Expanded dataset of mechanical properties and observed s of multi-principal element alloys[J].Scientific Data, 2020, 7(1).DOI:10.1038/s41597-020-00768-9."
15.96638655,16.80672269,16.80672269,0,16.80672269,16.80672269,0,0,0,0,0,0,16.80672269,0,0,BCC+FCC,CAST,"Borg C K H , Frey C , Moh J ,et al.Expanded dataset of mechanical properties and observed s of multi-principal element alloys[J].Scientific Data, 2020, 7(1).DOI:10.1038/s41597-020-00768-9."
20,16,16,0,16,16,0,0,0,0,0,0,16,0,0,BCC,CAST,"Borg C K H , Frey C , Moh J ,et al.Expanded dataset of mechanical properties and observed s of multi-principal element alloys[J].Scientific Data, 2020, 7(1).DOI:10.1038/s41597-020-00768-9."
0,20,20,0,20,20,0,0,0,0,0,0,20,0,0,FCC,CAST,"Borg C K H , Frey C , Moh J ,et al.Expanded dataset of mechanical properties and observed s of multi-principal element alloys[J].Scientific Data, 2020, 7(1).DOI:10.1038/s41597-020-00768-9."
0,20,20,0,20,20,0,0,0,0,0,0,20,0,0,FCC,CAST,"Borg C K H , Frey C , Moh J ,et al.Expanded dataset of mechanical properties and observed s of multi-principal element alloys[J].Scientific Data, 2020, 7(1).DOI:10.1038/s41597-020-00768-9."
0,20,20,0,20,20,0,0,0,0,0,0,20,0,0,FCC,ANNEAL,"Borg C K H , Frey C , Moh J ,et al.Expanded dataset of mechanical properties and observed s of multi-principal element alloys[J].Scientific Data, 2020, 7(1).DOI:10.1038/s41597-020-00768-9."
0,19.04761905,19.04761905,0,19.04761905,19.04761905,0,0,0,0,0,4.761904762,19.04761905,0,0,FCC,CAST,"Borg C K H , Frey C , Moh J ,et al.Expanded dataset of mechanical properties and observed s of multi-principal element alloys[J].Scientific Data, 2020, 7(1).DOI:10.1038/s41597-020-00768-9."
0,19.04761905,19.04761905,0,19.04761905,19.04761905,0,0,0,0,0,4.761904762,19.04761905,0,0,FCC+IM,ANNEAL,"Borg C K H , Frey C , Moh J ,et al.Expanded dataset of mechanical properties and observed s of multi-principal element alloys[J].Scientific Data, 2020, 7(1).DOI:10.1038/s41597-020-00768-9."
0,18.18181818,18.18181818,0,18.18181818,18.18181818,0,0,0,0,0,9.090909091,18.18181818,0,0,FCC,CAST,"Borg C K H , Frey C , Moh J ,et al.Expanded dataset of mechanical properties and observed s of multi-principal element alloys[J].Scientific Data, 2020, 7(1).DOI:10.1038/s41597-020-00768-9."
0,18.18181818,18.18181818,0,18.18181818,18.18181818,0,0,0,0,0,9.090909091,18.18181818,0,0,FCC,ANNEAL,"Borg C K H , Frey C , Moh J ,et al.Expanded dataset of mechanical properties and observed s of multi-principal element alloys[J].Scientific Data, 2020, 7(1).DOI:10.1038/s41597-020-00768-9."
0,17.39130435,17.39130435,0,17.39130435,17.39130435,0,0,0,0,0,13.04347826,17.39130435,0,0,FCC+IM,ANNEAL,"Borg C K H , Frey C , Moh J ,et al.Expanded dataset of mechanical properties and observed s of multi-principal element alloys[J].Scientific Data, 2020, 7(1).DOI:10.1038/s41597-020-00768-9."
0,17.39130435,17.39130435,0,17.39130435,17.39130435,0,0,0,0,0,13.04347826,17.39130435,0,0,FCC+IM,CAST,"Borg C K H , Frey C , Moh J ,et al.Expanded dataset of mechanical properties and observed s of multi-principal element alloys[J].Scientific Data, 2020, 7(1).DOI:10.1038/s41597-020-00768-9."
0,16.66666667,16.66666667,0,16.66666667,16.66666667,0,0,0,0,0,16.66666667,16.66666667,0,0,FCC+IM,ANNEAL,"Borg C K H , Frey C , Moh J ,et al.Expanded dataset of mechanical properties and observed s of multi-principal element alloys[J].Scientific Data, 2020, 7(1).DOI:10.1038/s41597-020-00768-9."
0,16.66666667,16.66666667,0,16.66666667,16.66666667,0,0,0,0,0,16.66666667,16.66666667,0,0,FCC+IM,CAST,"Borg C K H , Frey C , Moh J ,et al.Expanded dataset of mechanical properties and observed s of multi-principal element alloys[J].Scientific Data, 2020, 7(1).DOI:10.1038/s41597-020-00768-9."
6.975933031,0,23.26473666,0,34.87966516,11.6149285,0,0,0,0,0,0,23.26473666,0,0,BCC+FCC,CAST,"Borg C K H , Frey C , Moh J ,et al.Expanded dataset of mechanical properties and observed s of multi-principal element alloys[J].Scientific Data, 2020, 7(1).DOI:10.1038/s41597-020-00768-9."
11.1,0,22.23333333,0,33.33333333,11.1,0,0,0,0,0,0,22.23333333,0,0,BCC,CAST,"Borg C K H , Frey C , Moh J ,et al.Expanded dataset of mechanical properties and observed s of multi-principal element alloys[J].Scientific Data, 2020, 7(1).DOI:10.1038/s41597-020-00768-9."
25,0,25,0,25,25,0,0,0,0,0,0,0,0,0,BCC1+BCC2,CAST,"Borg C K H , Frey C , Moh J ,et al.Expanded dataset of mechanical properties and observed s of multi-principal element alloys[J].Scientific Data, 2020, 7(1).DOI:10.1038/s41597-020-00768-9."
20,0,20,0,20,20,20,0,0,0,0,0,0,0,0,BCC+IM,CAST,"Borg C K H , Frey C , Moh J ,et al.Expanded dataset of mechanical properties and observed s of multi-principal element alloys[J].Scientific Data, 2020, 7(1).DOI:10.1038/s41597-020-00768-9."
23.80952381,0,23.80952381,0,23.80952381,23.80952381,4.761904762,0,0,0,0,0,0,0,0,BCC1+BCC2,CAST,"Borg C K H , Frey C , Moh J ,et al.Expanded dataset of mechanical properties and observed s of multi-principal element alloys[J].Scientific Data, 2020, 7(1).DOI:10.1038/s41597-020-00768-9."
22.22222222,0,22.22222222,0,22.22222222,22.22222222,11.11111111,0,0,0,0,0,0,0,0,BCC1+BCC2,CAST,"Borg C K H , Frey C , Moh J ,et al.Expanded dataset of mechanical properties and observed s of multi-principal element alloys[J].Scientific Data, 2020, 7(1).DOI:10.1038/s41597-020-00768-9."
20.83333333,0,20.83333333,0,20.83333333,20.83333333,16.66666667,0,0,0,0,0,0,0,0,BCC+IM,CAST,"Borg C K H , Frey C , Moh J ,et al.Expanded dataset of mechanical properties and observed s of multi-principal element alloys[J].Scientific Data, 2020, 7(1).DOI:10.1038/s41597-020-00768-9."
0,22.22222222,22.22222222,11.11111111,22.22222222,22.22222222,0,0,0,0,0,0,0,0,0,FCC,CAST,"Borg C K H , Frey C , Moh J ,et al.Expanded dataset of mechanical properties and observed s of multi-principal element alloys[J].Scientific Data, 2020, 7(1).DOI:10.1038/s41597-020-00768-9."
0,16.66666667,16.66666667,16.66666667,16.66666667,16.66666667,0,16.66666667,0,0,0,0,0,0,0,FCC,CAST,"Borg C K H , Frey C , Moh J ,et al.Expanded dataset of mechanical properties and observed s of multi-principal element alloys[J].Scientific Data, 2020, 7(1).DOI:10.1038/s41597-020-00768-9."
0,18.18181818,18.18181818,18.18181818,18.18181818,18.18181818,0,9.090909091,0,0,0,0,0,0,0,FCC,CAST,"Borg C K H , Frey C , Moh J ,et al.Expanded dataset of mechanical properties and observed s of multi-principal element alloys[J].Scientific Data, 2020, 7(1).DOI:10.1038/s41597-020-00768-9."
0,17.24137931,17.24137931,17.24137931,17.24137931,17.24137931,0,13.79310345,0,0,0,0,0,0,0,FCC+IM,CAST,"Borg C K H , Frey C , Moh J ,et al.Expanded dataset of mechanical properties and observed s of multi-principal element alloys[J].Scientific Data, 2020, 7(1).DOI:10.1038/s41597-020-00768-9."
9.090909091,18.18181818,18.18181818,18.18181818,18.18181818,18.18181818,0,0,0,0,0,0,0,0,0,FCC,CAST,"Borg C K H , Frey C , Moh J ,et al.Expanded dataset of mechanical properties and observed s of multi-principal element alloys[J].Scientific Data, 2020, 7(1).DOI:10.1038/s41597-020-00768-9."
7.692307692,15.38461538,15.38461538,15.38461538,15.38461538,15.38461538,0,15.38461538,0,0,0,0,0,0,0,BCC+FCC+IM,CAST,"Borg C K H , Frey C , Moh J ,et al.Expanded dataset of mechanical properties and observed s of multi-principal element alloys[J].Scientific Data, 2020, 7(1).DOI:10.1038/s41597-020-00768-9."
8.771929825,17.54385965,17.54385965,17.54385965,17.54385965,17.54385965,0,3.50877193,0,0,0,0,0,0,0,FCC,CAST,"Borg C K H , Frey C , Moh J ,et al.Expanded dataset of mechanical properties and observed s of multi-principal element alloys[J].Scientific Data, 2020, 7(1).DOI:10.1038/s41597-020-00768-9."
8.474576271,16.94915254,16.94915254,16.94915254,16.94915254,16.94915254,0,6.779661017,0,0,0,0,0,0,0,FCC,CAST,"Borg C K H , Frey C , Moh J ,et al.Expanded dataset of mechanical properties and observed s of multi-principal element alloys[J].Scientific Data, 2020, 7(1).DOI:10.1038/s41597-020-00768-9."
8.196721311,16.39344262,16.39344262,16.39344262,16.39344262,16.39344262,0,9.836065574,0,0,0,0,0,0,0,BCC+FCC,CAST,"Borg C K H , Frey C , Moh J ,et al.Expanded dataset of mechanical properties and observed s of multi-principal element alloys[J].Scientific Data, 2020, 7(1).DOI:10.1038/s41597-020-00768-9."
7.936507937,15.87301587,15.87301587,15.87301587,15.87301587,15.87301587,0,12.6984127,0,0,0,0,0,0,0,BCC+FCC+IM,CAST,"Borg C K H , Frey C , Moh J ,et al.Expanded dataset of mechanical properties and observed s of multi-principal element alloys[J].Scientific Data, 2020, 7(1).DOI:10.1038/s41597-020-00768-9."
7.470440702,14.92296668,14.92296668,14.92296668,14.92296668,14.92296668,0,17.9147259,0,0,0,0,0,0,0,BCC+FCC+IM,CAST,"Borg C K H , Frey C , Moh J ,et al.Expanded dataset of mechanical properties and observed s of multi-principal element alloys[J].Scientific Data, 2020, 7(1).DOI:10.1038/s41597-020-00768-9."
