Repository: 16611808637/Closed-Loop-Self-Augmentation-and-Heterogeneous-Ensemble-Learning

## Environment & Dependencies
Python version: `3.14.5`
Main packages:
- scikit-learn == 1.8.0
- XGBoost == 3.2.0
- CatBoost == 1.2.10
- LightGBM == 4.6.0
- Tabular Foundation Model (TabFM v1.0.1)
- numpy, pandas, matplotlib, seaborn, scipy

Install dependencies:
```bash
pip install -r requirements.txt

## Dataset

The raw and cleaned MCA datasets used in this study are publicly available in the repository:

> 
> Path: `1_Raw_data_and_cleaning/data/`

File: 1_Raw_data_and_cleaning/data_reference.csv (part 2 of 15)
Al,Co,Cr,Cu,Fe,Ni,Mo,Ti,W,Nb,Ta,V,Mn,Hf,Zr,Phase,Preparation method,Reference
7.245788512,14.49157702,14.49157702,14.49157702,14.49157702,14.49157702,0,20.29632636,0,0,0,0,0,0,0,BCC+FCC+IM,CAST,"Borg C K H , Frey C , Moh J ,et al.Expanded dataset of mechanical properties and observed s of multi-principal element alloys[J].Scientific Data, 2020, 7(1).DOI:10.1038/s41597-020-00768-9."
7.031778229,14.08609421,14.08609421,14.08609421,14.08609421,14.08609421,0,22.53775073,0,0,0,0,0,0,0,BCC+FCC+IM,CAST,"Borg C K H , Frey C , Moh J ,et al.Expanded dataset of mechanical properties and observed s of multi-principal element alloys[J].Scientific Data, 2020, 7(1).DOI:10.1038/s41597-020-00768-9."
6.850665352,13.7013307,13.7013307,13.7013307,13.7013307,13.7013307,0,24.64268112,0,0,0,0,0,0,0,BCC+FCC+IM,CAST,"Borg C K H , Frey C , Moh J ,et al.Expanded dataset of mechanical properties and observed s of multi-principal element alloys[J].Scientific Data, 2020, 7(1).DOI:10.1038/s41597-020-00768-9."
6.666666667,13.33333333,13.33333333,13.33333333,13.33333333,13.33333333,0,26.66666667,0,0,0,0,0,0,0,BCC+FCC+IM,CAST,"Borg C K H , Frey C , Moh J ,et al.Expanded dataset of mechanical properties and observed s of multi-principal element alloys[J].Scientific Data, 2020, 7(1).DOI:10.1038/s41597-020-00768-9."
9.090909091,18.18181818,18.18181818,18.18181818,18.18181818,18.18181818,0,0,0,0,0,0,0,0,0,FCC,CAST,"Borg C K H , Frey C , Moh J ,et al.Expanded dataset of mechanical properties and observed s of multi-principal element alloys[J].Scientific Data, 2020, 7(1).DOI:10.1038/s41597-020-00768-9."
8.771929825,17.54385965,17.54385965,17.54385965,17.54385965,17.54385965,0,0,0,0,0,3.50877193,0,0,0,FCC,CAST,"Borg C K H , Frey C , Moh J ,et al.Expanded dataset of mechanical properties and observed s of multi-principal element alloys[J].Scientific Data, 2020, 7(1).DOI:10.1038/s41597-020-00768-9."
8.474576271,16.94915254,16.94915254,16.94915254,16.94915254,16.94915254,0,0,0,0,0,6.779661017,0,0,0,BCC+FCC,CAST,"Borg C K H , Frey C , Moh J ,et al.Expanded dataset of mechanical properties and observed s of multi-principal element alloys[J].Scientific Data, 2020, 7(1).DOI:10.1038/s41597-020-00768-9."
8.196721311,16.39344262,16.39344262,16.39344262,16.39344262,16.39344262,0,0,0,0,0,9.836065574,0,0,0,BCC+FCC+IM,CAST,"Borg C K H , Frey C , Moh J ,et al.Expanded dataset of mechanical properties and observed s of multi-principal element alloys[J].Scientific Data, 2020, 7(1).DOI:10.1038/s41597-020-00768-9."
7.936507937,15.87301587,15.87301587,15.87301587,15.87301587,15.87301587,0,0,0,0,0,12.6984127,0,0,0,BCC+FCC+IM,CAST,"Borg C K H , Frey C , Moh J ,et al.Expanded dataset of mechanical properties and observed s of multi-principal element alloys[J].Scientific Data, 2020, 7(1).DOI:10.1038/s41597-020-00768-9."
7.692307692,15.38461538,15.38461538,15.38461538,15.38461538,15.38461538,0,0,0,0,0,15.38461538,0,0,0,BCC+FCC+IM,CAST,"Borg C K H , Frey C , Moh J ,et al.Expanded dataset of mechanical properties and observed s of multi-principal element alloys[J].Scientific Data, 2020, 7(1).DOI:10.1038/s41597-020-00768-9."
7.470440702,14.92296668,14.92296668,14.92296668,14.92296668,14.92296668,0,0,0,0,0,17.9147259,0,0,0,BCC,CAST,"Borg C K H , Frey C , Moh J ,et al.Expanded dataset of mechanical properties and observed s of multi-principal element alloys[J].Scientific Data, 2020, 7(1).DOI:10.1038/s41597-020-00768-9."
7.245788512,14.49157702,14.49157702,14.49157702,14.49157702,14.49157702,0,0,0,0,0,20.29632636,0,0,0,BCC,CAST,"Borg C K H , Frey C , Moh J ,et al.Expanded dataset of mechanical properties and observed s of multi-principal element alloys[J].Scientific Data, 2020, 7(1).DOI:10.1038/s41597-020-00768-9."
7.031778229,14.08609421,14.08609421,14.08609421,14.08609421,14.08609421,0,0,0,0,0,22.53775073,0,0,0,BCC,CAST,"Borg C K H , Frey C , Moh J ,et al.Expanded dataset of mechanical properties and observed s of multi-principal element alloys[J].Scientific Data, 2020, 7(1).DOI:10.1038/s41597-020-00768-9."
6.850665352,13.7013307,13.7013307,13.7013307,13.7013307,13.7013307,0,0,0,0,0,24.64268112,0,0,0,BCC,CAST,"Borg C K H , Frey C , Moh J ,et al.Expanded dataset of mechanical properties and observed s of multi-principal element alloys[J].Scientific Data, 2020, 7(1).DOI:10.1038/s41597-020-00768-9."
6.666666667,13.33333333,13.33333333,13.33333333,13.33333333,13.33333333,0,0,0,0,0,26.66666667,0,0,0,BCC,CAST,"Borg C K H , Frey C , Moh J ,et al.Expanded dataset of mechanical properties and observed s of multi-principal element alloys[J].Scientific Data, 2020, 7(1).DOI:10.1038/s41597-020-00768-9."
16.66666667,16.66666667,16.66666667,16.66666667,16.66666667,16.66666667,0,0,0,0,0,0,0,0,0,BCC+FCC,CAST,"Borg C K H , Frey C , Moh J ,et al.Expanded dataset of mechanical properties and observed s of multi-principal element alloys[J].Scientific Data, 2020, 7(1).DOI:10.1038/s41597-020-00768-9."
20,20,0,20,20,20,0,0,0,0,0,0,0,0,0,BCC+FCC,CAST,"Borg C K H , Frey C , Moh J ,et al.Expanded dataset of mechanical properties and observed s of multi-principal element alloys[J].Scientific Data, 2020, 7(1).DOI:10.1038/s41597-020-00768-9."
16.66666667,16.66666667,0,16.66666667,16.66666667,16.66666667,0,16.66666667,0,0,0,0,0,0,0,BCC+FCC,CAST,"Borg C K H , Frey C , Moh J ,et al.Expanded dataset of mechanical properties and observed s of multi-principal element alloys[J].Scientific Data, 2020, 7(1).DOI:10.1038/s41597-020-00768-9."
16.66666667,16.66666667,0,16.66666667,16.66666667,16.66666667,0,0,0,0,0,0,0,0,16.66666667,BCC+FCC+IM,CAST,"Borg C K H , Frey C , Moh J ,et al.Expanded dataset of mechanical properties and observed s of multi-principal element alloys[J].Scientific Data, 2020, 7(1).DOI:10.1038/s41597-020-00768-9."
14.28571429,14.28571429,14.28571429,14.28571429,14.28571429,14.28571429,0,0,0,0,0,0,14.28571429,0,0,BCC+FCC+IM,CAST,"Borg C K H , Frey C , Moh J ,et al.Expanded dataset of mechanical properties and observed s of multi-principal element alloys[J].Scientific Data, 2020, 7(1).DOI:10.1038/s41597-020-00768-9."
16.66666667,16.66666667,16.66666667,16.66666667,16.66666667,16.66666667,0,0,0,0,0,0,0,0,0,BCC+FCC,CAST,"Borg C K H , Frey C , Moh J ,et al.Expanded dataset of mechanical properties and observed s of multi-principal element alloys[J].Scientific Data, 2020, 7(1).DOI:10.1038/s41597-020-00768-9."
14.28571429,14.28571429,14.28571429,14.28571429,14.28571429,14.28571429,0,14.28571429,0,0,0,0,0,0,0,BCC+FCC+IM,CAST,"Borg C K H , Frey C , Moh J ,et al.Expanded dataset of mechanical properties and observed s of multi-principal element alloys[J].Scientific Data, 2020, 7(1).DOI:10.1038/s41597-020-00768-9."
14.28571429,14.28571429,14.28571429,14.28571429,14.28571429,14.28571429,0,0,0,0,0,14.28571429,0,0,0,BCC+FCC,CAST,"Borg C K H , Frey C , Moh J ,et al.Expanded dataset of mechanical properties and observed s of multi-principal element alloys[J].Scientific Data, 2020, 7(1).DOI:10.1038/s41597-020-00768-9."
0,25,0,25,25,25,0,0,0,0,0,0,0,0,0,FCC,CAST,"Borg C K H , Frey C , Moh J ,et al.Expanded dataset of mechanical properties and observed s of multi-principal element alloys[J].Scientific Data, 2020, 7(1).DOI:10.1038/s41597-020-00768-9."
0,20,0,20,20,20,0,0,0,0,0,0,20,0,0,FCC,CAST,"Borg C K H , Frey C , Moh J ,et al.Expanded dataset of mechanical properties and observed s of multi-principal element alloys[J].Scientific Data, 2020, 7(1).DOI:10.1038/s41597-020-00768-9."
20,0,20,20,20,20,0,0,0,0,0,0,0,0,0,BCC+FCC,ANNEAL,"Borg C K H , Frey C , Moh J ,et al.Expanded dataset of mechanical properties and observed s of multi-principal element alloys[J].Scientific Data, 2020, 7(1).DOI:10.1038/s41597-020-00768-9."
21.73913043,0,21.73913043,21.73913043,21.73913043,13.04347826,0,0,0,0,0,0,0,0,0,BCC+FCC,ANNEAL,"Borg C K H , Frey C , Moh J ,et al.Expanded dataset of mechanical properties and observed s of multi-principal element alloys[J].Scientific Data, 2020, 7(1).DOI:10.1038/s41597-020-00768-9."
20.83333333,0,20.83333333,20.83333333,20.83333333,16.66666667,0,0,0,0,0,0,0,0,0,BCC+FCC,ANNEAL,"Borg C K H , Frey C , Moh J ,et al.Expanded dataset of mechanical properties and observed s of multi-principal element alloys[J].Scientific Data, 2020, 7(1).DOI:10.1038/s41597-020-00768-9."
19.22899354,0,19.22899354,19.22899354,19.22899354,23.08402585,0,0,0,0,0,0,0,0,0,BCC+FCC,ANNEAL,"Borg C K H , Frey C , Moh J ,et al.Expanded dataset of mechanical properties and observed s of multi-principal element alloys[J].Scientific Data, 2020, 7(1).DOI:10.1038/s41597-020-00768-9."
18.51659751,0,18.51659751,18.51659751,18.51659751,25.93360996,0,0,0,0,0,0,0,0,0,BCC+FCC,ANNEAL,"Borg C K H , Frey C , Moh J ,et al.Expanded dataset of mechanical properties and observed s of multi-principal element alloys[J].Scientific Data, 2020, 7(1).DOI:10.1038/s41597-020-00768-9."
16.66666667,0,16.66666667,16.66666667,16.66666667,16.66666667,0,16.66666667,0,0,0,0,0,0,0,BCC+IM,ANNEAL,"Borg C K H , Frey C , Moh J ,et al.Expanded dataset of mechanical properties and observed s of multi-principal element alloys[J].Scientific Data, 2020, 7(1).DOI:10.1038/s41597-020-00768-9."
22.49718785,0,0,20,15.0056243,20,0,22.49718785,0,0,0,0,0,0,0,FCC,CAST,"Borg C K H , Frey C , Moh J ,et al.Expanded dataset of mechanical properties and observed s of multi-principal element alloys[J].Scientific Data, 2020, 7(1).DOI:10.1038/s41597-020-00768-9."
22.49718785,0,0,20,15.0056243,20,0,22.49718785,0,0,0,0,0,0,0,FCC,CAST,"Borg C K H , Frey C , Moh J ,et al.Expanded dataset of mechanical properties and observed s of multi-principal element alloys[J].Scientific Data, 2020, 7(1).DOI:10.1038/s41597-020-00768-9."
20,0,0,20,20,20,0,20,0,0,0,0,0,0,0,FCC,CAST,"Borg C K H , Frey C , Moh J ,et al.Expanded dataset of mechanical properties and observed s of multi-principal element alloys[J].Scientific Data, 2020, 7(1).DOI:10.1038/s41597-020-00768-9."
25,0,0,25,0,25,0,25,0,0,0,0,0,0,0,FCC,CAST,"Borg C K H , Frey C , Moh J ,et al.Expanded dataset of mechanical properties and observed s of multi-principal element alloys[J].Scientific Data, 2020, 7(1).DOI:10.1038/s41597-020-00768-9."
5.660377358,0,0,0,0,0,0,18.86792453,0,18.86792453,18.86792453,0,0,18.86792453,18.86792453,BCC,CAST,"Borg C K H , Frey C , Moh J ,et al.Expanded dataset of mechanical properties and observed s of multi-principal element alloys[J].Scientific Data, 2020, 7(1).DOI:10.1038/s41597-020-00768-9."
9.090909091,0,0,0,0,0,0,18.18181818,0,18.18181818,18.18181818,0,0,18.18181818,18.18181818,BCC,CAST,"Borg C K H , Frey C , Moh J ,et al.Expanded dataset of mechanical properties and observed s of multi-principal element alloys[J].Scientific Data, 2020, 7(1).DOI:10.1038/s41597-020-00768-9."
13.04347826,0,0,0,0,0,0,17.39130435,0,17.39130435,17.39130435,0,0,17.39130435,17.39130435,BCC,CAST,"Borg C K H , Frey C , Moh J ,et al.Expanded dataset of mechanical properties and observed s of multi-principal element alloys[J].Scientific Data, 2020, 7(1).DOI:10.1038/s41597-020-00768-9."
16.66666667,0,0,0,0,0,0,16.66666667,0,16.66666667,16.66666667,0,0,16.66666667,16.66666667,BCC+IM,CAST,"Borg C K H , Frey C , Moh J ,et al.Expanded dataset of mechanical properties and observed s of multi-principal element alloys[J].Scientific Data, 2020, 7(1).DOI:10.1038/s41597-020-00768-9."
0,0,0,0,0,0,0,20,0,20,20,0,0,20,20,BCC,CAST,"Borg C K H , Frey C , Moh J ,et al.Expanded dataset of mechanical properties and observed s of multi-principal element alloys[J].Scientific Data, 2020, 7(1).DOI:10.1038/s41597-020-00768-9."
5.882352941,0,0,0,0,0,23.52941176,23.52941176,0,23.52941176,0,23.52941176,0,0,0,BCC,CAST,"Borg C K H , Frey C , Moh J ,et al.Expanded dataset of mechanical properties and observed s of multi-principal element alloys[J].Scientific Data, 2020, 7(1).DOI:10.1038/s41597-020-00768-9."
11.11111111,0,0,0,0,0,22.22222222,22.22222222,0,22.22222222,0,22.22222222,0,0,0,BCC,CAST,"Borg C K H , Frey C , Moh J ,et al.Expanded dataset of mechanical properties and observed s of multi-principal element alloys[J].Scientific Data, 2020, 7(1).DOI:10.1038/s41597-020-00768-9."
15.78947368,0,0,0,0,0,21.05263158,21.05263158,0,21.05263158,0,21.05263158,0,0,0,BCC,CAST,"Borg C K H , Frey C , Moh J ,et al.Expanded dataset of mechanical properties and observed s of multi-principal element alloys[J].Scientific Data, 2020, 7(1).DOI:10.1038/s41597-020-00768-9."
20,0,0,0,0,0,20,20,0,20,0,20,0,0,0,BCC,CAST,"Borg C K H , Frey C , Moh J ,et al.Expanded dataset of mechanical properties and observed s of multi-principal element alloys[J].Scientific Data, 2020, 7(1).DOI:10.1038/s41597-020-00768-9."
0,0,0,0,0,0,25,25,0,25,0,25,0,0,0,BCC,CAST,"Borg C K H , Frey C , Moh J ,et al.Expanded dataset of mechanical properties and observed s of multi-principal element alloys[J].Scientific Data, 2020, 7(1).DOI:10.1038/s41597-020-00768-9."
5.882352941,0,0,0,0,0,0,23.52941176,0,23.52941176,23.52941176,23.52941176,0,0,0,BCC,CAST,"Borg C K H , Frey C , Moh J ,et al.Expanded dataset of mechanical properties and observed s of multi-principal element alloys[J].Scientific Data, 2020, 7(1).DOI:10.1038/s41597-020-00768-9."
11.11111111,0,0,0,0,0,0,22.22222222,0,22.22222222,22.22222222,22.22222222,0,0,0,BCC,CAST,"Borg C K H , Frey C , Moh J ,et al.Expanded dataset of mechanical properties and observed s of multi-principal element alloys[J].Scientific Data, 2020, 7(1).DOI:10.1038/s41597-020-00768-9."
20,0,0,0,0,0,0,20,0,20,20,20,0,0,0,BCC,CAST,"Borg C K H , Frey C , Moh J ,et al.Expanded dataset of mechanical properties and observed s of multi-principal element alloys[J].Scientific Data, 2020, 7(1).DOI:10.1038/s41597-020-00768-9."
0,0,0,0,0,0,0,25,0,25,25,25,0,0,0,BCC,CAST,"Borg C K H , Frey C , Moh J ,et al.Expanded dataset of mechanical properties and observed s of multi-principal element alloys[J].Scientific Data, 2020, 7(1).DOI:10.1038/s41597-020-00768-9."
25,0,0,0,0,0,0,25,0,25,0,25,0,0,0,BCC,ANNEAL,"Borg C K H , Frey C , Moh J ,et al.Expanded dataset of mechanical properties and observed s of multi-principal element alloys[J].Scientific Data, 2020, 7(1).DOI:10.1038/s41597-020-00768-9."
25,0,0,0,0,0,0,25,0,25,0,25,0,0,0,BCC,ANNEAL,"Borg C K H , Frey C , Moh J ,et al.Expanded dataset of mechanical properties and observed s of multi-principal element alloys[J].Scientific Data, 2020, 7(1).DOI:10.1038/s41597-020-00768-9."
25,0,0,0,0,0,0,25,0,25,0,25,0,0,0,BCC,ANNEAL,"Borg C K H , Frey C , Moh J ,et al.Expanded dataset of mechanical properties and observed s of multi-principal element alloys[J].Scientific Data, 2020, 7(1).DOI:10.1038/s41597-020-00768-9."
25,0,0,0,0,0,0,25,0,25,0,25,0,0,0,BCC,ANNEAL,"Borg C K H , Frey C , Moh J ,et al.Expanded dataset of mechanical properties and observed s of multi-principal element alloys[J].Scientific Data, 2020, 7(1).DOI:10.1038/s41597-020-00768-9."
0,0,0,0,0,0,12.5,25,0,25,0,0,0,12.5,25,BCC,CAST,"Borg C K H , Frey C , Moh J ,et al.Expanded dataset of mechanical properties and observed s of multi-principal element alloys[J].Scientific Data, 2020, 7(1).DOI:10.1038/s41597-020-00768-9."
0,0,0,0,0,0,4.761904762,19.04761905,0,19.04761905,19.04761905,0,0,19.04761905,19.04761905,BCC,CAST,"Borg C K H , Frey C , Moh J ,et al.Expanded dataset of mechanical properties and observed s of multi-principal element alloys[J].Scientific Data, 2020, 7(1).DOI:10.1038/s41597-020-00768-9."
0,0,0,0,0,0,9.090909091,18.18181818,0,18.18181818,18.18181818,0,0,18.18181818,18.18181818,BCC,CAST,"Borg C K H , Frey C , Moh J ,et al.Expanded dataset of mechanical properties and observed s of multi-principal element alloys[J].Scientific Data, 2020, 7(1).DOI:10.1038/s41597-020-00768-9."
0,0,0,0,0,0,13.04347826,17.39130435,0,17.39130435,17.39130435,0,0,17.39130435,17.39130435,BCC,CAST,"Borg C K H , Frey C , Moh J ,et al.Expanded dataset of mechanical properties and observed s of multi-principal element alloys[J].Scientific Data, 2020, 7(1).DOI:10.1038/s41597-020-00768-9."
0,0,0,0,0,0,16.66666667,16.66666667,0,16.66666667,16.66666667,0,0,16.66666667,16.66666667,BCC,CAST,"Borg C K H , Frey C , Moh J ,et al.Expanded dataset of mechanical properties and observed s of multi-principal element alloys[J].Scientific Data, 2020, 7(1).DOI:10.1038/s41597-020-00768-9."
0,0,0,0,0,0,0,20,0,20,20,0,0,20,20,BCC,CAST,"Borg C K H , Frey C , Moh J ,et al.Expanded dataset of mechanical properties and observed s of multi-principal element alloys[J].Scientific Data, 2020, 7(1).DOI:10.1038/s41597-020-00768-9."
0,0,0,0,0,0,16.66666667,16.66666667,0,16.66666667,16.66666667,0,0,16.66666667,16.66666667,BCC,CAST,"Borg C K H , Frey C , Moh J ,et al.Expanded dataset of mechanical properties and observed s of multi-principal element alloys[J].Scientific Data, 2020, 7(1).DOI:10.1038/s41597-020-00768-9."
0,0,0,0,0,0,16.66666667,16.66666667,0,16.66666667,16.66666667,0,0,16.66666667,16.66666667,BCC,CAST,"Borg C K H , Frey C , Moh J ,et al.Expanded dataset of mechanical properties and observed s of multi-principal element alloys[J].Scientific Data, 2020, 7(1).DOI:10.1038/s41597-020-00768-9."
0,0,0,0,0,0,16.66666667,16.66666667,0,16.66666667,16.66666667,0,0,16.66666667,16.66666667,BCC,CAST,"Borg C K H , Frey C , Moh J ,et al.Expanded dataset of mechanical properties and observed s of multi-principal element alloys[J].Scientific Data, 2020, 7(1).DOI:10.1038/s41597-020-00768-9."
0,0,0,0,0,0,16.66666667,16.66666667,0,16.66666667,16.66666667,0,0,16.66666667,16.66666667,BCC,CAST,"Borg C K H , Frey C , Moh J ,et al.Expanded dataset of mechanical properties and observed s of multi-principal element alloys[J].Scientific Data, 2020, 7(1).DOI:10.1038/s41597-020-00768-9."
0,0,0,0,0,0,20,20,0,0,20,0,0,20,20,BCC,CAST,"Borg C K H , Frey C , Moh J ,et al.Expanded dataset of mechanical properties and observed s of multi-principal element alloys[J].Scientific Data, 2020, 7(1).DOI:10.1038/s41597-020-00768-9."
0,0,0,0,0,0,20,20,0,0,20,0,0,20,20,BCC,CAST,"Borg C K H , Frey C , Moh J ,et al.Expanded dataset of mechanical properties and observed s of multi-principal element alloys[J].Scientific Data, 2020, 7(1).DOI:10.1038/s41597-020-00768-9."
0,0,0,0,0,0,20,20,0,0,20,0,0,20,20,BCC,CAST,"Borg C K H , Frey C , Moh J ,et al.Expanded dataset of mechanical properties and observed s of multi-principal element alloys[J].Scientific Data, 2020, 7(1).DOI:10.1038/s41597-020-00768-9."
0,0,0,0,0,0,20,20,0,0,20,0,0,20,20,BCC,CAST,"Borg C K H , Frey C , Moh J ,et al.Expanded dataset of mechanical properties and observed s of multi-principal element alloys[J].Scientific Data, 2020, 7(1).DOI:10.1038/s41597-020-00768-9."
0,0,0,0,0,0,20,20,0,20,0,0,0,20,20,BCC,ANNEAL,"Borg C K H , Frey C , Moh J ,et al.Expanded dataset of mechanical properties and observed s of multi-principal element alloys[J].Scientific Data, 2020, 7(1).DOI:10.1038/s41597-020-00768-9."
0,0,0,0,0,0,20,20,0,20,0,0,0,20,20,BCC,ANNEAL,"Borg C K H , Frey C , Moh J ,et al.Expanded dataset of mechanical properties and observed s of multi-principal element alloys[J].Scientific Data, 2020, 7(1).DOI:10.1038/s41597-020-00768-9."
0,0,0,0,0,0,20,20,0,20,0,0,0,20,20,BCC,ANNEAL,"Borg C K H , Frey C , Moh J ,et al.Expanded dataset of mechanical properties and observed s of multi-principal element alloys[J].Scientific Data, 2020, 7(1).DOI:10.1038/s41597-020-00768-9."
0,0,0,0,0,0,20,20,0,20,0,0,0,20,20,BCC,ANNEAL,"Borg C K H , Frey C , Moh J ,et al.Expanded dataset of mechanical properties and observed s of multi-principal element alloys[J].Scientific Data, 2020, 7(1).DOI:10.1038/s41597-020-00768-9."
0,0,0,0,0,0,20,20,0,20,0,0,0,20,20,BCC,CAST,"Borg C K H , Frey C , Moh J ,et al.Expanded dataset of mechanical properties and observed s of multi-principal element alloys[J].Scientific Data, 2020, 7(1).DOI:10.1038/s41597-020-00768-9."
0,0,0,0,0,0,0,37.50937734,0,12.49062266,12.49062266,0,0,12.49062266,25.01875469,BCC,CAST,"Borg C K H , Frey C , Moh J ,et al.Expanded dataset of mechanical properties and observed s of multi-principal element alloys[J].Scientific Data, 2020, 7(1).DOI:10.1038/s41597-020-00768-9."
0,0,0,0,0,0,0,25,0,25,0,0,0,25,25,BCC,CAST,"Borg C K H , Frey C , Moh J ,et al.Expanded dataset of mechanical properties and observed s of multi-principal element alloys[J].Scientific Data, 2020, 7(1).DOI:10.1038/s41597-020-00768-9."
0,0,0,0,0,0,25,0,0,25,25,25,0,0,0,BCC,ANNEAL,"Borg C K H , Frey C , Moh J ,et al.Expanded dataset of mechanical properties and observed s of multi-principal element alloys[J].Scientific Data, 2020, 7(1).DOI:10.1038/s41597-020-00768-9."
0,0,0,0,0,0,20,0,20,20,20,20,0,0,0,BCC,CAST,"Borg C K H , Frey C , Moh J ,et al.Expanded dataset of mechanical properties and observed s of multi-principal element alloys[J].Scientific Data, 2020, 7(1).DOI:10.1038/s41597-020-00768-9."
0,0,0,0,0,0,20,0,20,20,20,20,0,0,0,BCC,CAST,"Borg C K H , Frey C , Moh J ,et al.Expanded dataset of mechanical properties and observed s of multi-principal element alloys[J].Scientific Data, 2020, 7(1).DOI:10.1038/s41597-020-00768-9."
0,0,0,0,0,0,20,0,20,20,20,20,0,0,0,BCC,CAST,"Borg C K H , Frey C , Moh J ,et al.Expanded dataset of mechanical properties and observed s of multi-principal element alloys[J].Scientific Data, 2020, 7(1).DOI:10.1038/s41597-020-00768-9."
0,0,0,0,0,0,20,0,20,20,20,20,0,0,0,BCC,CAST,"Borg C K H , Frey C , Moh J ,et al.Expanded dataset of mechanical properties and observed s of multi-principal element alloys[J].Scientific Data, 2020, 7(1).DOI:10.1038/s41597-020-00768-9."
0,0,0,0,0,0,20,0,20,20,20,20,0,0,0,BCC,CAST,"Borg C K H , Frey C , Moh J ,et al.Expanded dataset of mechanical properties and observed s of multi-principal element alloys[J].Scientific Data, 2020, 7(1).DOI:10.1038/s41597-020-00768-9."
0,0,0,0,0,0,20,0,20,20,20,20,0,0,0,BCC,CAST,"Borg C K H , Frey C , Moh J ,et al.Expanded dataset of mechanical properties and observed s of multi-principal element alloys[J].Scientific Data, 2020, 7(1).DOI:10.1038/s41597-020-00768-9."
0,0,0,0,0,0,20,0,20,20,20,20,0,0,0,BCC,CAST,"Borg C K H , Frey C , Moh J ,et al.Expanded dataset of mechanical properties and observed s of multi-principal element alloys[J].Scientific Data, 2020, 7(1).DOI:10.1038/s41597-020-00768-9."
0,0,0,0,0,0,25,0,25,25,25,0,0,0,0,BCC,CAST,"Borg C K H , Frey C , Moh J ,et al.Expanded dataset of mechanical properties and observed s of multi-principal element alloys[J].Scientific Data, 2020, 7(1).DOI:10.1038/s41597-020-00768-9."
0,0,0,0,0,0,25,0,25,25,25,0,0,0,0,BCC,CAST,"Borg C K H , Frey C , Moh J ,et al.Expanded dataset of mechanical properties and observed s of multi-principal element alloys[J].Scientific Data, 2020, 7(1).DOI:10.1038/s41597-020-00768-9."
0,0,0,0,0,0,25,0,25,25,25,0,0,0,0,BCC,CAST,"Borg C K H , Frey C , Moh J ,et al.Expanded dataset of mechanical properties and observed s of multi-principal element alloys[J].Scientific Data, 2020, 7(1).DOI:10.1038/s41597-020-00768-9."
0,0,0,0,0,0,25,0,25,25,25,0,0,0,0,BCC,CAST,"Borg C K H , Frey C , Moh J ,et al.Expanded dataset of mechanical properties and observed s of multi-principal element alloys[J].Scientific Data, 2020, 7(1).DOI:10.1038/s41597-020-00768-9."
0,0,0,0,0,0,25,0,25,25,25,0,0,0,0,BCC,CAST,"Borg C K H , Frey C , Moh J ,et al.Expanded dataset of mechanical properties and observed s of multi-principal element alloys[J].Scientific Data, 2020, 7(1).DOI:10.1038/s41597-020-00768-9."
0,0,0,0,0,0,25,0,25,25,25,0,0,0,0,BCC,CAST,"Borg C K H , Frey C , Moh J ,et al.Expanded dataset of mechanical properties and observed s of multi-principal element alloys[J].Scientific Data, 2020, 7(1).DOI:10.1038/s41597-020-00768-9."
0,0,0,0,0,0,25,0,25,25,25,0,0,0,0,BCC,CAST,"Borg C K H , Frey C , Moh J ,et al.Expanded dataset of mechanical properties and observed s of multi-principal element alloys[J].Scientific Data, 2020, 7(1).DOI:10.1038/s41597-020-00768-9."
0,0,0,0,0,0,6.976744186,23.25581395,0,23.25581395,0,23.25581395,0,0,23.25581395,BCC,ANNEAL,"Borg C K H , Frey C , Moh J ,et al.Expanded dataset of mechanical properties and observed s of multi-principal element alloys[J].Scientific Data, 2020, 7(1).DOI:10.1038/s41597-020-00768-9."
0,0,0,0,0,0,11.11111111,22.22222222,0,22.22222222,0,22.22222222,0,0,22.22222222,BCC,ANNEAL,"Borg C K H , Frey C , Moh J ,et al.Expanded dataset of mechanical properties and observed s of multi-principal element alloys[J].Scientific Data, 2020, 7(1).DOI:10.1038/s41597-020-00768-9."
0,0,0,0,0,0,14.89361702,21.27659574,0,21.27659574,0,21.27659574,0,0,21.27659574,BCC,ANNEAL,"Borg C K H , Frey C , Moh J ,et al.Expanded dataset of mechanical properties and observed s of multi-principal element alloys[J].Scientific Data, 2020, 7(1).DOI:10.1038/s41597-020-00768-9."
0,0,0,0,0,0,24.53385672,18.86653582,0,18.86653582,0,18.86653582,0,0,18.86653582,BCC,ANNEAL,"Borg C K H , Frey C , Moh J ,et al.Expanded dataset of mechanical properties and observed s of multi-principal element alloys[J].Scientific Data, 2020, 7(1).DOI:10.1038/s41597-020-00768-9."
0,0,0,0,0,0,27.26281352,18.18429662,0,18.18429662,0,18.18429662,0,0,18.18429662,BCC,ANNEAL,"Borg C K H , Frey C , Moh J ,et al.Expanded dataset of mechanical properties and observed s of multi-principal element alloys[J].Scientific Data, 2020, 7(1).DOI:10.1038/s41597-020-00768-9."
0,0,0,0,0,0,29.83293556,17.54176611,0,17.54176611,0,17.54176611,0,0,17.54176611,BCC,ANNEAL,"Borg C K H , Frey C , Moh J ,et al.Expanded dataset of mechanical properties and observed s of multi-principal element alloys[J].Scientific Data, 2020, 7(1).DOI:10.1038/s41597-020-00768-9."
0,0,0,0,0,0,33.33333333,16.66666667,0,16.66666667,0,16.66666667,0,0,16.66666667,BCC,ANNEAL,"Borg C K H , Frey C , Moh J ,et al.Expanded dataset of mechanical properties and observed s of multi-principal element alloys[J].Scientific Data, 2020, 7(1).DOI:10.1038/s41597-020-00768-9."
0,0,0,0,0,0,20,20,0,20,0,20,0,0,20,BCC,ANNEAL,"Borg C K H , Frey C , Moh J ,et al.Expanded dataset of mechanical properties and observed s of multi-principal element alloys[J].Scientific Data, 2020, 7(1).DOI:10.1038/s41597-020-00768-9."
0,0,0,0,0,0,23.25581395,23.25581395,0,23.25581395,0,6.976744186,0,0,23.25581395,BCC,ANNEAL,"Borg C K H , Frey C , Moh J ,et al.Expanded dataset of mechanical properties and observed s of multi-principal element alloys[J].Scientific Data, 2020, 7(1).DOI:10.1038/s41597-020-00768-9."
0,0,0,0,0,0,2.941176471,29.41176471,0,29.41176471,0,8.823529412,0,0,29.41176471,BCC,ANNEAL,"Borg C K H , Frey C , Moh J ,et al.Expanded dataset of mechanical properties and observed s of multi-principal element alloys[J].Scientific Data, 2020, 7(1).DOI:10.1038/s41597-020-00768-9."
0,0,0,0,0,0,8.333333333,27.77777778,0,27.77777778,0,8.333333333,0,0,27.77777778,BCC,ANNEAL,"Borg C K H , Frey C , Moh J ,et al.Expanded dataset of mechanical properties and observed s of multi-principal element alloys[J].Scientific Data, 2020, 7(1).DOI:10.1038/s41597-020-00768-9."
0,0,0,0,0,0,13.15789474,26.31578947,0,26.31578947,0,7.894736842,0,0,26.31578947,BCC,ANNEAL,"Borg C K H , Frey C , Moh J ,et al.Expanded dataset of mechanical properties and observed s of multi-principal element alloys[J].Scientific Data, 2020, 7(1).DOI:10.1038/s41597-020-00768-9."
0,0,0,0,0,0,17.5,25,0,25,0,7.5,0,0,25,BCC,ANNEAL,"Borg C K H , Frey C , Moh J ,et al.Expanded dataset of mechanical properties and observed s of multi-principal element alloys[J].Scientific Data, 2020, 7(1).DOI:10.1038/s41597-020-00768-9."
0,0,0,0,0,0,28.26455625,21.73544375,0,21.73544375,0,6.529112493,0,0,21.73544375,BCC,ANNEAL,"Borg C K H , Frey C , Moh J ,et al.Expanded dataset of mechanical properties and observed s of multi-principal element alloys[J].Scientific Data, 2020, 7(1).DOI:10.1038/s41597-020-00768-9."
0,0,0,0,0,0,31.24023743,20.83723836,0,20.83723836,0,6.248047485,0,0,20.83723836,BCC,ANNEAL,"Borg C K H , Frey C , Moh J ,et al.Expanded dataset of mechanical properties and observed s of multi-principal element alloys[J].Scientific Data, 2020, 7(1).DOI:10.1038/s41597-020-00768-9."
0,0,0,0,0,0,0,30.3030303,0,30.3030303,0,9.090909091,0,0,30.3030303,BCC,ANNEAL,"Borg C K H , Frey C , Moh J ,et al.Expanded dataset of mechanical properties and observed s of multi-principal element alloys[J].Scientific Data, 2020, 7(1).DOI:10.1038/s41597-020-00768-9."
0,0,0,0,0,0,0,25,0,25,0,25,0,0,25,BCC,ANNEAL,"Borg C K H , Frey C , Moh J ,et al.Expanded dataset of mechanical properties and observed s of multi-principal element alloys[J].Scientific Data, 2020, 7(1).DOI:10.1038/s41597-020-00768-9."
0,0,0,0,0,0,23.52941176,23.52941176,0,23.52941176,0,5.882352941,0,0,23.52941176,BCC,CAST,"Borg C K H , Frey C , Moh J ,et al.Expanded dataset of mechanical properties and observed s of multi-principal element alloys[J].Scientific Data, 2020, 7(1).DOI:10.1038/s41597-020-00768-9."
0,0,0,0,0,0,22.22222222,22.22222222,0,22.22222222,0,11.11111111,0,0,22.22222222,BCC,CAST,"Borg C K H , Frey C , Moh J ,et al.Expanded dataset of mechanical properties and observed s of multi-principal element alloys[J].Scientific Data, 2020, 7(1).DOI:10.1038/s41597-020-00768-9."
0,0,0,0,0,0,21.05263158,21.05263158,0,21.05263158,0,15.78947368,0,0,21.05263158,BCC,CAST,"Borg C K H , Frey C , Moh J ,et al.Expanded dataset of mechanical properties and observed s of multi-principal element alloys[J].Scientific Data, 2020, 7(1).DOI:10.1038/s41597-020-00768-9."
0,0,0,0,0,0,20,20,0,20,0,20,0,0,20,BCC,CAST,"Borg C K H , Frey C , Moh J ,et al.Expanded dataset of mechanical properties and observed s of multi-principal element alloys[J].Scientific Data, 2020, 7(1).DOI:10.1038/s41597-020-00768-9."
0,0,0,0,0,0,18.18429662,18.18429662,0,18.18429662,0,27.26281352,0,0,18.18429662,BCC,CAST,"Borg C K H , Frey C , Moh J ,et al.Expanded dataset of mechanical properties and observed s of multi-principal element alloys[J].Scientific Data, 2020, 7(1).DOI:10.1038/s41597-020-00768-9."
0,0,0,0,0,0,16.66666667,16.66666667,0,16.66666667,0,33.33333333,0,0,16.66666667,BCC,CAST,"Borg C K H , Frey C , Moh J ,et al.Expanded dataset of mechanical properties and observed s of multi-principal element alloys[J].Scientific Data, 2020, 7(1).DOI:10.1038/s41597-020-00768-9."
0,0,0,0,0,0,14.27958834,14.27958834,0,14.27958834,0,42.88164666,0,0,14.27958834,BCC,CAST,"Borg C K H , Frey C , Moh J ,et al.Expanded dataset of mechanical properties and observed s of multi-principal element alloys[J].Scientific Data, 2020, 7(1).DOI:10.1038/s41597-020-00768-9."
0,0,0,0,0,0,25,25,0,25,0,0,0,0,25,BCC,CAST,"Borg C K H , Frey C , Moh J ,et al.Expanded dataset of mechanical properties and observed s of multi-principal element alloys[J].Scientific Data, 2020, 7(1).DOI:10.1038/s41597-020-00768-9."
0,23.80952381,0,0,23.80952381,23.80952381,4.761904762,0,0,0,0,23.80952381,0,0,0,FCC+IM,CAST,"Borg C K H , Frey C , Moh J ,et al.Expanded dataset of mechanical properties and observed s of multi-principal element alloys[J].Scientific Data, 2020, 7(1).DOI:10.1038/s41597-020-00768-9."
0,22.72727273,0,0,22.72727273,22.72727273,9.090909091,0,0,0,0,22.72727273,0,0,0,FCC+IM,CAST,"Borg C K H , Frey C , Moh J ,et al.Expanded dataset of mechanical properties and observed s of multi-principal element alloys[J].Scientific Data, 2020, 7(1).DOI:10.1038/s41597-020-00768-9."
0,21.73913043,0,0,21.73913043,21.73913043,13.04347826,0,0,0,0,21.73913043,0,0,0,FCC+IM,CAST,"Borg C K H , Frey C , Moh J ,et al.Expanded dataset of mechanical properties and observed s of multi-principal element alloys[J].Scientific Data, 2020, 7(1).DOI:10.1038/s41597-020-00768-9."
0,20.83333333,0,0,20.83333333,20.83333333,16.66666667,0,0,0,0,20.83333333,0,0,0,FCC+IM,CAST,"Borg C K H , Frey C , Moh J ,et al.Expanded dataset of mechanical properties and observed s of multi-principal element alloys[J].Scientific Data, 2020, 7(1).DOI:10.1038/s41597-020-00768-9."
0,19.22899354,0,0,19.22899354,23.08402585,19.22899354,0,0,0,0,19.22899354,0,0,0,FCC+IM,CAST,"Borg C K H , Frey C , Moh J ,et al.Expanded dataset of mechanical properties and observed s of multi-principal element alloys[J].Scientific Data, 2020, 7(1).DOI:10.1038/s41597-020-00768-9."
0,18.51659751,0,0,18.51659751,25.93360996,18.51659751,0,0,0,0,18.51659751,0,0,0,FCC+IM,CAST,"Borg C K H , Frey C , Moh J ,et al.Expanded dataset of mechanical properties and observed s of multi-principal element alloys[J].Scientific Data, 2020, 7(1).DOI:10.1038/s41597-020-00768-9."
0,17.85714286,0,0,17.85714286,28.57142857,17.85714286,0,0,0,0,17.85714286,0,0,0,FCC+IM,CAST,"Borg C K H , Frey C , Moh J ,et al.Expanded dataset of mechanical properties and observed s of multi-principal element alloys[J].Scientific Data, 2020, 7(1).DOI:10.1038/s41597-020-00768-9."
0,17.24565757,0,0,17.24565757,31.01736973,17.24565757,0,0,0,0,17.24565757,0,0,0,FCC+IM,CAST,"Borg C K H , Frey C , Moh J ,et al.Expanded dataset of mechanical properties and observed s of multi-principal element alloys[J].Scientific Data, 2020, 7(1).DOI:10.1038/s41597-020-00768-9."
0,16.66666667,0,0,16.66666667,33.33333333,16.66666667,0,0,0,0,16.66666667,0,0,0,FCC+IM,CAST,"Borg C K H , Frey C , Moh J ,et al.Expanded dataset of mechanical properties and observed s of multi-principal element alloys[J].Scientific Data, 2020, 7(1).DOI:10.1038/s41597-020-00768-9."
0,20,0,0,20,20,20,0,0,0,0,20,0,0,0,FCC+IM,CAST,"Borg C K H , Frey C , Moh J ,et al.Expanded dataset of mechanical properties and observed s of multi-principal element alloys[J].Scientific Data, 2020, 7(1).DOI:10.1038/s41597-020-00768-9."
0,25,0,0,25,25,0,0,0,0,0,25,0,0,0,FCC,CAST,"Borg C K H , Frey C , Moh J ,et al.Expanded dataset of mechanical properties and observed s of multi-principal element alloys[J].Scientific Data, 2020, 7(1).DOI:10.1038/s41597-020-00768-9."
1.538461538,12.30769231,12.30769231,12.30769231,12.30769231,12.30769231,0,12.30769231,0,0,0,12.30769231,12.30769231,0,0,BCC+FCC,CAST,"Borg C K H , Frey C , Moh J ,et al.Expanded dataset of mechanical properties and observed s of multi-principal element alloys[J].Scientific Data, 2020, 7(1).DOI:10.1038/s41597-020-00768-9."
3.03030303,12.12121212,12.12121212,12.12121212,12.12121212,12.12121212,0,12.12121212,0,0,0,12.12121212,12.12121212,0,0,BCC,CAST,"Borg C K H , Frey C , Moh J ,et al.Expanded dataset of mechanical properties and observed s of multi-principal element alloys[J].Scientific Data, 2020, 7(1).DOI:10.1038/s41597-020-00768-9."
7.695857852,11.53801777,11.53801777,11.53801777,11.53801777,11.53801777,0,11.53801777,0,0,0,11.53801777,11.53801777,0,0,BCC+IM,CAST,"Borg C K H , Frey C , Moh J ,et al.Expanded dataset of mechanical properties and observed s of multi-principal element alloys[J].Scientific Data, 2020, 7(1).DOI:10.1038/s41597-020-00768-9."
0,12.5,12.5,12.5,12.5,12.5,0,12.5,0,0,0,12.5,12.5,0,0,BCC+FCC+IM,CAST,"Borg C K H , Frey C , Moh J ,et al.Expanded dataset of mechanical properties and observed s of multi-principal element alloys[J].Scientific Data, 2020, 7(1).DOI:10.1038/s41597-020-00768-9."
3.567984571,0,0,32.14400514,0,32.14400514,0,0,0,0,0,0,32.14400514,0,0,FCC+IM,CAST,"Borg C K H , Frey C , Moh J ,et al.Expanded dataset of mechanical properties and observed s of multi-principal element alloys[J].Scientific Data, 2020, 7(1).DOI:10.1038/s41597-020-00768-9."
1.73599738,0,0,32.75466754,0,32.75466754,0,0,0,0,0,0,32.75466754,0,0,FCC,CAST,"Borg C K H , Frey C , Moh J ,et al.Expanded dataset of mechanical properties and observed s of multi-principal element alloys[J].Scientific Data, 2020, 7(1).DOI:10.1038/s41597-020-00768-9."
9.090909091,18.18181818,18.18181818,18.18181818,18.18181818,18.18181818,0,0,0,0,0,0,0,0,0,FCC,CAST,"Borg C K H , Frey C , Moh J ,et al.Expanded dataset of mechanical properties and observed s of multi-principal element alloys[J].Scientific Data, 2020, 7(1).DOI:10.1038/s41597-020-00768-9."
9.090909091,18.18181818,18.18181818,18.18181818,18.18181818,18.18181818,0,0,0,0,0,0,0,0,0,FCC,CAST,"Borg C K H , Frey C , Moh J ,et al.Expanded dataset of mechanical properties and observed s of multi-principal element alloys[J].Scientific Data, 2020, 7(1).DOI:10.1038/s41597-020-00768-9."
9.090909091,18.18181818,18.18181818,18.18181818,18.18181818,18.18181818,0,0,0,0,0,0,0,0,0,FCC,CAST,"Borg C K H , Frey C , Moh J ,et al.Expanded dataset of mechanical properties and observed s of multi-principal element alloys[J].Scientific Data, 2020, 7(1).DOI:10.1038/s41597-020-00768-9."
9.090909091,18.18181818,18.18181818,18.18181818,18.18181818,18.18181818,0,0,0,0,0,0,0,0,0,FCC,CAST,"Borg C K H , Frey C , Moh J ,et al.Expanded dataset of mechanical properties and observed s of multi-principal element alloys[J].Scientific Data, 2020, 7(1).DOI:10.1038/s41597-020-00768-9."
9.090909091,18.18181818,18.18181818,18.18181818,18.18181818,18.18181818,0,0,0,0,0,0,0,0,0,FCC,CAST,"Borg C K H , Frey C , Moh J ,et al.Expanded dataset of mechanical properties and observed s of multi-principal element alloys[J].Scientific Data, 2020, 7(1).DOI:10.1038/s41597-020-00768-9."
9.090909091,18.18181818,18.18181818,18.18181818,18.18181818,18.18181818,0,0,0,0,0,0,0,0,0,FCC,CAST,"Borg C K H , Frey C , Moh J ,et al.Expanded dataset of mechanical properties and observed s of multi-principal element alloys[J].Scientific Data, 2020, 7(1).DOI:10.1038/s41597-020-00768-9."
9.090909091,18.18181818,18.18181818,18.18181818,18.18181818,18.18181818,0,0,0,0,0,0,0,0,0,FCC,CAST,"Borg C K H , Frey C , Moh J ,et al.Expanded dataset of mechanical properties and observed s of multi-principal element alloys[J].Scientific Data, 2020, 7(1).DOI:10.1038/s41597-020-00768-9."
28.57142857,14.28571429,14.28571429,14.28571429,14.28571429,14.28571429,0,0,0,0,0,0,0,0,0,BCC,CAST,"Borg C K H , Frey C , Moh J ,et al.Expanded dataset of mechanical properties and observed s of multi-principal element alloys[J].Scientific Data, 2020, 7(1).DOI:10.1038/s41597-020-00768-9."
28.57142857,14.28571429,14.28571429,14.28571429,14.28571429,14.28571429,0,0,0,0,0,0,0,0,0,BCC,CAST,"Borg C K H , Frey C , Moh J ,et al.Expanded dataset of mechanical properties and observed s of multi-principal element alloys[J].Scientific Data, 2020, 7(1).DOI:10.1038/s41597-020-00768-9."
28.57142857,14.28571429,14.28571429,14.28571429,14.28571429,14.28571429,0,0,0,0,0,0,0,0,0,BCC,CAST,"Borg C K H , Frey C , Moh J ,et al.Expanded dataset of mechanical properties and observed s of multi-principal element alloys[J].Scientific Data, 2020, 7(1).DOI:10.1038/s41597-020-00768-9."
28.57142857,14.28571429,14.28571429,14.28571429,14.28571429,14.28571429,0,0,0,0,0,0,0,0,0,BCC,CAST,"Borg C K H , Frey C , Moh J ,et al.Expanded dataset of mechanical properties and observed s of multi-principal element alloys[J].Scientific Data, 2020, 7(1).DOI:10.1038/s41597-020-00768-9."
28.57142857,14.28571429,14.28571429,14.28571429,14.28571429,14.28571429,0,0,0,0,0,0,0,0,0,BCC,CAST,"Borg C K H , Frey C , Moh J ,et al.Expanded dataset of mechanical properties and observed s of multi-principal element alloys[J].Scientific Data, 2020, 7(1).DOI:10.1038/s41597-020-00768-9."
28.57142857,14.28571429,14.28571429,14.28571429,14.28571429,14.28571429,0,0,0,0,0,0,0,0,0,BCC,CAST,"Borg C K H , Frey C , Moh J ,et al.Expanded dataset of mechanical properties and observed s of multi-principal element alloys[J].Scientific Data, 2020, 7(1).DOI:10.1038/s41597-020-00768-9."
28.57142857,14.28571429,14.28571429,14.28571429,14.28571429,14.28571429,0,0,0,0,0,0,0,0,0,BCC,CAST,"Borg C K H , Frey C , Moh J ,et al.Expanded dataset of mechanical properties and observed s of multi-principal element alloys[J].Scientific Data, 2020, 7(1).DOI:10.1038/s41597-020-00768-9."
28.57142857,14.28571429,14.28571429,14.28571429,14.28571429,14.28571429,0,0,0,0,0,0,0,0,0,BCC,CAST,"Borg C K H , Frey C , Moh J ,et al.Expanded dataset of mechanical properties and observed s of multi-principal element alloys[J].Scientific Data, 2020, 7(1).DOI:10.1038/s41597-020-00768-9."
16.66666667,16.66666667,16.66666667,16.66666667,16.66666667,16.66666667,0,0,0,0,0,0,0,0,0,BCC+FCC,CAST,"Borg C K H , Frey C , Moh J ,et al.Expanded dataset of mechanical properties and observed s of multi-principal element alloys[J].Scientific Data, 2020, 7(1).DOI:10.1038/s41597-020-00768-9."
