Repository: 16611808637/Closed-Loop-Self-Augmentation-and-Heterogeneous-Ensemble-Learning

## Environment & Dependencies
Python version: `3.14.5`
Main packages:
- scikit-learn == 1.8.0
- XGBoost == 3.2.0
- CatBoost == 1.2.10
- LightGBM == 4.6.0
- Tabular Foundation Model (TabFM v1.0.1)
- numpy, pandas, matplotlib, seaborn, scipy

Install dependencies:
```bash
pip install -r requirements.txt

## Dataset

The raw and cleaned MCA datasets used in this study are publicly available in the repository:

> 
> Path: `1_Raw_data_and_cleaning/data/`

File: 1_Raw_data_and_cleaning/data_reference.csv (part 4 of 15)
Al,Co,Cr,Cu,Fe,Ni,Mo,Ti,W,Nb,Ta,V,Mn,Hf,Zr,Phase,Preparation method,Reference
25,0,0,0,0,0,0,25,0,25,0,25,0,0,0,BCC,ANNEAL,"Borg C K H , Frey C , Moh J ,et al.Expanded dataset of mechanical properties and observed s of multi-principal element alloys[J].Scientific Data, 2020, 7(1).DOI:10.1038/s41597-020-00768-9."
25,0,0,0,0,0,0,25,0,25,0,25,0,0,0,BCC,ANNEAL,"Borg C K H , Frey C , Moh J ,et al.Expanded dataset of mechanical properties and observed s of multi-principal element alloys[J].Scientific Data, 2020, 7(1).DOI:10.1038/s41597-020-00768-9."
25,0,0,0,0,0,0,25,0,25,0,25,0,0,0,BCC,ANNEAL,"Borg C K H , Frey C , Moh J ,et al.Expanded dataset of mechanical properties and observed s of multi-principal element alloys[J].Scientific Data, 2020, 7(1).DOI:10.1038/s41597-020-00768-9."
6.976744186,23.25581395,23.25581395,0,23.25581395,23.25581395,0,0,0,0,0,0,0,0,0,BCC+FCC+IM,WROUGHT,"Borg C K H , Frey C , Moh J ,et al.Expanded dataset of mechanical properties and observed s of multi-principal element alloys[J].Scientific Data, 2020, 7(1).DOI:10.1038/s41597-020-00768-9."
0,0,20,0,40,15,0,0,0,0,0,0,25,0,0,BCC+FCC,CAST,"Borg C K H , Frey C , Moh J ,et al.Expanded dataset of mechanical properties and observed s of multi-principal element alloys[J].Scientific Data, 2020, 7(1).DOI:10.1038/s41597-020-00768-9."
1.960784314,0,19.60784314,0,39.21568627,14.70588235,0,0,0,0,0,0,24.50980392,0,0,BCC+FCC,CAST,"Borg C K H , Frey C , Moh J ,et al.Expanded dataset of mechanical properties and observed s of multi-principal element alloys[J].Scientific Data, 2020, 7(1).DOI:10.1038/s41597-020-00768-9."
5.660377358,0,18.86792453,0,37.73584906,14.1509434,0,0,0,0,0,0,23.58490566,0,0,BCC+FCC,CAST,"Borg C K H , Frey C , Moh J ,et al.Expanded dataset of mechanical properties and observed s of multi-principal element alloys[J].Scientific Data, 2020, 7(1).DOI:10.1038/s41597-020-00768-9."
9.090909091,0,18.18181818,0,36.36363636,13.63636364,0,0,0,0,0,0,22.72727273,0,0,BCC1+BCC2,CAST,"Borg C K H , Frey C , Moh J ,et al.Expanded dataset of mechanical properties and observed s of multi-principal element alloys[J].Scientific Data, 2020, 7(1).DOI:10.1038/s41597-020-00768-9."
12.28070175,0,17.54385965,0,35.0877193,13.15789474,0,0,0,0,0,0,21.92982456,0,0,BCC1+BCC2,CAST,"Borg C K H , Frey C , Moh J ,et al.Expanded dataset of mechanical properties and observed s of multi-principal element alloys[J].Scientific Data, 2020, 7(1).DOI:10.1038/s41597-020-00768-9."
0,0,20,0,40,15,0,0,0,0,0,0,25,0,0,BCC+FCC,CAST,"Borg C K H , Frey C , Moh J ,et al.Expanded dataset of mechanical properties and observed s of multi-principal element alloys[J].Scientific Data, 2020, 7(1).DOI:10.1038/s41597-020-00768-9."
1.960784314,0,19.60784314,0,39.21568627,14.70588235,0,0,0,0,0,0,24.50980392,0,0,BCC+FCC,CAST,"Borg C K H , Frey C , Moh J ,et al.Expanded dataset of mechanical properties and observed s of multi-principal element alloys[J].Scientific Data, 2020, 7(1).DOI:10.1038/s41597-020-00768-9."
5.660377358,0,18.86792453,0,37.73584906,14.1509434,0,0,0,0,0,0,23.58490566,0,0,BCC+FCC,CAST,"Borg C K H , Frey C , Moh J ,et al.Expanded dataset of mechanical properties and observed s of multi-principal element alloys[J].Scientific Data, 2020, 7(1).DOI:10.1038/s41597-020-00768-9."
9.090909091,0,18.18181818,0,36.36363636,13.63636364,0,0,0,0,0,0,22.72727273,0,0,BCC1+BCC2,CAST,"Borg C K H , Frey C , Moh J ,et al.Expanded dataset of mechanical properties and observed s of multi-principal element alloys[J].Scientific Data, 2020, 7(1).DOI:10.1038/s41597-020-00768-9."
12.28070175,0,17.54385965,0,35.0877193,13.15789474,0,0,0,0,0,0,21.92982456,0,0,BCC1+BCC2,CAST,"Borg C K H , Frey C , Moh J ,et al.Expanded dataset of mechanical properties and observed s of multi-principal element alloys[J].Scientific Data, 2020, 7(1).DOI:10.1038/s41597-020-00768-9."
0,0,20,0,40,15,0,0,0,0,0,0,25,0,0,BCC+FCC,CAST,"Borg C K H , Frey C , Moh J ,et al.Expanded dataset of mechanical properties and observed s of multi-principal element alloys[J].Scientific Data, 2020, 7(1).DOI:10.1038/s41597-020-00768-9."
1.960784314,0,19.60784314,0,39.21568627,14.70588235,0,0,0,0,0,0,24.50980392,0,0,BCC+FCC,CAST,"Borg C K H , Frey C , Moh J ,et al.Expanded dataset of mechanical properties and observed s of multi-principal element alloys[J].Scientific Data, 2020, 7(1).DOI:10.1038/s41597-020-00768-9."
5.660377358,0,18.86792453,0,37.73584906,14.1509434,0,0,0,0,0,0,23.58490566,0,0,BCC+FCC,CAST,"Borg C K H , Frey C , Moh J ,et al.Expanded dataset of mechanical properties and observed s of multi-principal element alloys[J].Scientific Data, 2020, 7(1).DOI:10.1038/s41597-020-00768-9."
9.090909091,0,18.18181818,0,36.36363636,13.63636364,0,0,0,0,0,0,22.72727273,0,0,BCC1+BCC2,CAST,"Borg C K H , Frey C , Moh J ,et al.Expanded dataset of mechanical properties and observed s of multi-principal element alloys[J].Scientific Data, 2020, 7(1).DOI:10.1038/s41597-020-00768-9."
12.28070175,0,17.54385965,0,35.0877193,13.15789474,0,0,0,0,0,0,21.92982456,0,0,BCC1+BCC2,CAST,"Borg C K H , Frey C , Moh J ,et al.Expanded dataset of mechanical properties and observed s of multi-principal element alloys[J].Scientific Data, 2020, 7(1).DOI:10.1038/s41597-020-00768-9."
0,20,20,0,20,20,0,0,0,0,0,0,20,0,0,FCC,WROUGHT,"Borg C K H , Frey C , Moh J ,et al.Expanded dataset of mechanical properties and observed s of multi-principal element alloys[J].Scientific Data, 2020, 7(1).DOI:10.1038/s41597-020-00768-9."
0,10,10,0,50,0,0,0,0,0,0,0,30,0,0,FCC+IM,ANNEAL,"Borg C K H , Frey C , Moh J ,et al.Expanded dataset of mechanical properties and observed s of multi-principal element alloys[J].Scientific Data, 2020, 7(1).DOI:10.1038/s41597-020-00768-9."
0,10,10,0,50,0,0,0,0,0,0,0,30,0,0,FCC+IM,WROUGHT,"Borg C K H , Frey C , Moh J ,et al.Expanded dataset of mechanical properties and observed s of multi-principal element alloys[J].Scientific Data, 2020, 7(1).DOI:10.1038/s41597-020-00768-9."
0,10,10,0,50,0,0,0,0,0,0,0,30,0,0,FCC+IM,WROUGHT,"Borg C K H , Frey C , Moh J ,et al.Expanded dataset of mechanical properties and observed s of multi-principal element alloys[J].Scientific Data, 2020, 7(1).DOI:10.1038/s41597-020-00768-9."
0,10,10,0,50,0,0,0,0,0,0,0,30,0,0,FCC+IM,WROUGHT,"Borg C K H , Frey C , Moh J ,et al.Expanded dataset of mechanical properties and observed s of multi-principal element alloys[J].Scientific Data, 2020, 7(1).DOI:10.1038/s41597-020-00768-9."
0,10,10,0,50,0,0,0,0,0,0,0,30,0,0,FCC+IM,WROUGHT,"Borg C K H , Frey C , Moh J ,et al.Expanded dataset of mechanical properties and observed s of multi-principal element alloys[J].Scientific Data, 2020, 7(1).DOI:10.1038/s41597-020-00768-9."
0,10,10,0,50,0,0,0,0,0,0,0,30,0,0,FCC+IM,WROUGHT,"Borg C K H , Frey C , Moh J ,et al.Expanded dataset of mechanical properties and observed s of multi-principal element alloys[J].Scientific Data, 2020, 7(1).DOI:10.1038/s41597-020-00768-9."
7.063197026,23.23420074,23.23420074,0,23.23420074,23.23420074,0,0,0,0,0,0,0,0,0,BCC+FCC,WROUGHT,"Borg C K H , Frey C , Moh J ,et al.Expanded dataset of mechanical properties and observed s of multi-principal element alloys[J].Scientific Data, 2020, 7(1).DOI:10.1038/s41597-020-00768-9."
7.063197026,23.23420074,23.23420074,0,23.23420074,23.23420074,0,0,0,0,0,0,0,0,0,FCC,WROUGHT,"Borg C K H , Frey C , Moh J ,et al.Expanded dataset of mechanical properties and observed s of multi-principal element alloys[J].Scientific Data, 2020, 7(1).DOI:10.1038/s41597-020-00768-9."
7.063197026,23.23420074,23.23420074,0,23.23420074,23.23420074,0,0,0,0,0,0,0,0,0,FCC,WROUGHT,"Borg C K H , Frey C , Moh J ,et al.Expanded dataset of mechanical properties and observed s of multi-principal element alloys[J].Scientific Data, 2020, 7(1).DOI:10.1038/s41597-020-00768-9."
7.063197026,23.23420074,23.23420074,0,23.23420074,23.23420074,0,0,0,0,0,0,0,0,0,FCC,WROUGHT,"Borg C K H , Frey C , Moh J ,et al.Expanded dataset of mechanical properties and observed s of multi-principal element alloys[J].Scientific Data, 2020, 7(1).DOI:10.1038/s41597-020-00768-9."
7.063197026,23.23420074,23.23420074,0,23.23420074,23.23420074,0,0,0,0,0,0,0,0,0,FCC,WROUGHT,"Borg C K H , Frey C , Moh J ,et al.Expanded dataset of mechanical properties and observed s of multi-principal element alloys[J].Scientific Data, 2020, 7(1).DOI:10.1038/s41597-020-00768-9."
7.063197026,23.23420074,23.23420074,0,23.23420074,23.23420074,0,0,0,0,0,0,0,0,0,BCC+FCC,WROUGHT,"Borg C K H , Frey C , Moh J ,et al.Expanded dataset of mechanical properties and observed s of multi-principal element alloys[J].Scientific Data, 2020, 7(1).DOI:10.1038/s41597-020-00768-9."
7.063197026,23.23420074,23.23420074,0,23.23420074,23.23420074,0,0,0,0,0,0,0,0,0,FCC,WROUGHT,"Borg C K H , Frey C , Moh J ,et al.Expanded dataset of mechanical properties and observed s of multi-principal element alloys[J].Scientific Data, 2020, 7(1).DOI:10.1038/s41597-020-00768-9."
7.063197026,23.23420074,23.23420074,0,23.23420074,23.23420074,0,0,0,0,0,0,0,0,0,FCC,WROUGHT,"Borg C K H , Frey C , Moh J ,et al.Expanded dataset of mechanical properties and observed s of multi-principal element alloys[J].Scientific Data, 2020, 7(1).DOI:10.1038/s41597-020-00768-9."
7.063197026,23.23420074,23.23420074,0,23.23420074,23.23420074,0,0,0,0,0,0,0,0,0,BCC+FCC,WROUGHT,"Borg C K H , Frey C , Moh J ,et al.Expanded dataset of mechanical properties and observed s of multi-principal element alloys[J].Scientific Data, 2020, 7(1).DOI:10.1038/s41597-020-00768-9."
7.063197026,23.23420074,23.23420074,0,23.23420074,23.23420074,0,0,0,0,0,0,0,0,0,BCC+FCC,ANNEAL,"Borg C K H , Frey C , Moh J ,et al.Expanded dataset of mechanical properties and observed s of multi-principal element alloys[J].Scientific Data, 2020, 7(1).DOI:10.1038/s41597-020-00768-9."
7.063197026,23.23420074,23.23420074,0,23.23420074,23.23420074,0,0,0,0,0,0,0,0,0,FCC,CAST,"Borg C K H , Frey C , Moh J ,et al.Expanded dataset of mechanical properties and observed s of multi-principal element alloys[J].Scientific Data, 2020, 7(1).DOI:10.1038/s41597-020-00768-9."
7.063197026,23.23420074,23.23420074,0,23.23420074,23.23420074,0,0,0,0,0,0,0,0,0,FCC,ANNEAL,"Borg C K H , Frey C , Moh J ,et al.Expanded dataset of mechanical properties and observed s of multi-principal element alloys[J].Scientific Data, 2020, 7(1).DOI:10.1038/s41597-020-00768-9."
7.063197026,23.23420074,23.23420074,0,23.23420074,23.23420074,0,0,0,0,0,0,0,0,0,BCC+FCC,ANNEAL,"Borg C K H , Frey C , Moh J ,et al.Expanded dataset of mechanical properties and observed s of multi-principal element alloys[J].Scientific Data, 2020, 7(1).DOI:10.1038/s41597-020-00768-9."
7.063197026,23.23420074,23.23420074,0,23.23420074,23.23420074,0,0,0,0,0,0,0,0,0,FCC,ANNEAL,"Borg C K H , Frey C , Moh J ,et al.Expanded dataset of mechanical properties and observed s of multi-principal element alloys[J].Scientific Data, 2020, 7(1).DOI:10.1038/s41597-020-00768-9."
7.063197026,23.23420074,23.23420074,0,23.23420074,23.23420074,0,0,0,0,0,0,0,0,0,FCC,ANNEAL,"Borg C K H , Frey C , Moh J ,et al.Expanded dataset of mechanical properties and observed s of multi-principal element alloys[J].Scientific Data, 2020, 7(1).DOI:10.1038/s41597-020-00768-9."
7.063197026,23.23420074,23.23420074,0,23.23420074,23.23420074,0,0,0,0,0,0,0,0,0,BCC+FCC,ANNEAL,"Borg C K H , Frey C , Moh J ,et al.Expanded dataset of mechanical properties and observed s of multi-principal element alloys[J].Scientific Data, 2020, 7(1).DOI:10.1038/s41597-020-00768-9."
20,20,20,0,20,20,0,0,0,0,0,0,0,0,0,BCC1+BCC2,CAST,"Borg C K H , Frey C , Moh J ,et al.Expanded dataset of mechanical properties and observed s of multi-principal element alloys[J].Scientific Data, 2020, 7(1).DOI:10.1038/s41597-020-00768-9."
20,20,20,0,20,20,0,0,0,0,0,0,0,0,0,BCC1+BCC2,CAST,"Borg C K H , Frey C , Moh J ,et al.Expanded dataset of mechanical properties and observed s of multi-principal element alloys[J].Scientific Data, 2020, 7(1).DOI:10.1038/s41597-020-00768-9."
20,20,20,0,20,20,0,0,0,0,0,0,0,0,0,BCC+FCC+IM,ANNEAL,"Borg C K H , Frey C , Moh J ,et al.Expanded dataset of mechanical properties and observed s of multi-principal element alloys[J].Scientific Data, 2020, 7(1).DOI:10.1038/s41597-020-00768-9."
20,20,20,0,20,20,0,0,0,0,0,0,0,0,0,BCC+FCC+IM,ANNEAL,"Borg C K H , Frey C , Moh J ,et al.Expanded dataset of mechanical properties and observed s of multi-principal element alloys[J].Scientific Data, 2020, 7(1).DOI:10.1038/s41597-020-00768-9."
20,20,20,0,20,20,0,0,0,0,0,0,0,0,0,BCC+FCC+IM,ANNEAL,"Borg C K H , Frey C , Moh J ,et al.Expanded dataset of mechanical properties and observed s of multi-principal element alloys[J].Scientific Data, 2020, 7(1).DOI:10.1038/s41597-020-00768-9."
20,20,20,0,20,20,0,0,0,0,0,0,0,0,0,BCC+FCC+IM,ANNEAL,"Borg C K H , Frey C , Moh J ,et al.Expanded dataset of mechanical properties and observed s of multi-principal element alloys[J].Scientific Data, 2020, 7(1).DOI:10.1038/s41597-020-00768-9."
20,20,20,0,20,20,0,0,0,0,0,0,0,0,0,BCC+FCC,ANNEAL,"Borg C K H , Frey C , Moh J ,et al.Expanded dataset of mechanical properties and observed s of multi-principal element alloys[J].Scientific Data, 2020, 7(1).DOI:10.1038/s41597-020-00768-9."
16.99669967,0,16.99669967,0,33.00330033,33.00330033,0,0,0,0,0,0,0,0,0,BCC+FCC+IM,CAST,"Borg C K H , Frey C , Moh J ,et al.Expanded dataset of mechanical properties and observed s of multi-principal element alloys[J].Scientific Data, 2020, 7(1).DOI:10.1038/s41597-020-00768-9."
11.88908146,17.81629116,17.81629116,0,34.66204506,17.81629116,0,0,0,0,0,0,0,0,0,BCC1+BCC2,CAST,"Borg C K H , Frey C , Moh J ,et al.Expanded dataset of mechanical properties and observed s of multi-principal element alloys[J].Scientific Data, 2020, 7(1).DOI:10.1038/s41597-020-00768-9."
0,35.00175009,15.01575079,0,19.9859993,19.9859993,10.01050053,0,0,0,0,0,0,0,0,FCC,CAST,"Borg C K H , Frey C , Moh J ,et al.Expanded dataset of mechanical properties and observed s of multi-principal element alloys[J].Scientific Data, 2020, 7(1).DOI:10.1038/s41597-020-00768-9."
0,35.00175009,15.01575079,0,19.9859993,19.9859993,10.01050053,0,0,0,0,0,0,0,0,FCC+IM,WROUGHT,"Borg C K H , Frey C , Moh J ,et al.Expanded dataset of mechanical properties and observed s of multi-principal element alloys[J].Scientific Data, 2020, 7(1).DOI:10.1038/s41597-020-00768-9."
0,35.00175009,15.01575079,0,19.9859993,19.9859993,10.01050053,0,0,0,0,0,0,0,0,FCC+IM,WROUGHT,"Borg C K H , Frey C , Moh J ,et al.Expanded dataset of mechanical properties and observed s of multi-principal element alloys[J].Scientific Data, 2020, 7(1).DOI:10.1038/s41597-020-00768-9."
0,35.00175009,15.01575079,0,19.9859993,19.9859993,10.01050053,0,0,0,0,0,0,0,0,FCC+IM,WROUGHT,"Borg C K H , Frey C , Moh J ,et al.Expanded dataset of mechanical properties and observed s of multi-principal element alloys[J].Scientific Data, 2020, 7(1).DOI:10.1038/s41597-020-00768-9."
0,35.00175009,15.01575079,0,19.9859993,19.9859993,10.01050053,0,0,0,0,0,0,0,0,FCC+IM,WROUGHT,"Borg C K H , Frey C , Moh J ,et al.Expanded dataset of mechanical properties and observed s of multi-principal element alloys[J].Scientific Data, 2020, 7(1).DOI:10.1038/s41597-020-00768-9."
0,35.00175009,15.01575079,0,19.9859993,19.9859993,10.01050053,0,0,0,0,0,0,0,0,FCC+IM,WROUGHT,"Borg C K H , Frey C , Moh J ,et al.Expanded dataset of mechanical properties and observed s of multi-principal element alloys[J].Scientific Data, 2020, 7(1).DOI:10.1038/s41597-020-00768-9."
0,35.00175009,15.01575079,0,19.9859993,19.9859993,10.01050053,0,0,0,0,0,0,0,0,FCC,WROUGHT,"Borg C K H , Frey C , Moh J ,et al.Expanded dataset of mechanical properties and observed s of multi-principal element alloys[J].Scientific Data, 2020, 7(1).DOI:10.1038/s41597-020-00768-9."
0,25,25,0,25,25,0,0,0,0,0,0,0,0,0,FCC,CAST,"Borg C K H , Frey C , Moh J ,et al.Expanded dataset of mechanical properties and observed s of multi-principal element alloys[J].Scientific Data, 2020, 7(1).DOI:10.1038/s41597-020-00768-9."
0,23.23420074,23.23420074,0,23.23420074,23.23420074,7.063197026,0,0,0,0,0,0,0,0,FCC+IM,CAST,"Borg C K H , Frey C , Moh J ,et al.Expanded dataset of mechanical properties and observed s of multi-principal element alloys[J].Scientific Data, 2020, 7(1).DOI:10.1038/s41597-020-00768-9."
0,23.23420074,23.23420074,0,23.23420074,23.23420074,7.063197026,0,0,0,0,0,0,0,0,FCC+IM,WROUGHT,"Borg C K H , Frey C , Moh J ,et al.Expanded dataset of mechanical properties and observed s of multi-principal element alloys[J].Scientific Data, 2020, 7(1).DOI:10.1038/s41597-020-00768-9."
0,23.23420074,23.23420074,0,23.23420074,23.23420074,7.063197026,0,0,0,0,0,0,0,0,FCC+IM,WROUGHT,"Borg C K H , Frey C , Moh J ,et al.Expanded dataset of mechanical properties and observed s of multi-principal element alloys[J].Scientific Data, 2020, 7(1).DOI:10.1038/s41597-020-00768-9."
0,23.23420074,23.23420074,0,23.23420074,23.23420074,7.063197026,0,0,0,0,0,0,0,0,FCC+IM,WROUGHT,"Borg C K H , Frey C , Moh J ,et al.Expanded dataset of mechanical properties and observed s of multi-principal element alloys[J].Scientific Data, 2020, 7(1).DOI:10.1038/s41597-020-00768-9."
0,20,20,0,20,20,0,0,0,0,0,0,20,0,0,FCC,WROUGHT,"Borg C K H , Frey C , Moh J ,et al.Expanded dataset of mechanical properties and observed s of multi-principal element alloys[J].Scientific Data, 2020, 7(1).DOI:10.1038/s41597-020-00768-9."
0,20,20,0,20,20,0,0,0,0,0,0,20,0,0,FCC,WROUGHT,"Borg C K H , Frey C , Moh J ,et al.Expanded dataset of mechanical properties and observed s of multi-principal element alloys[J].Scientific Data, 2020, 7(1).DOI:10.1038/s41597-020-00768-9."
0,25,25,0,25,25,0,0,0,0,0,0,0,0,0,FCC,ANNEAL,"Borg C K H , Frey C , Moh J ,et al.Expanded dataset of mechanical properties and observed s of multi-principal element alloys[J].Scientific Data, 2020, 7(1).DOI:10.1038/s41597-020-00768-9."
3.929411765,23.52941176,23.52941176,0,23.52941176,23.52941176,0,1.952941176,0,0,0,0,0,0,0,FCC,ANNEAL,"Borg C K H , Frey C , Moh J ,et al.Expanded dataset of mechanical properties and observed s of multi-principal element alloys[J].Scientific Data, 2020, 7(1).DOI:10.1038/s41597-020-00768-9."
3.929411765,23.52941176,23.52941176,0,23.52941176,23.52941176,0,1.952941176,0,0,0,0,0,0,0,FCC+IM,WROUGHT,"Borg C K H , Frey C , Moh J ,et al.Expanded dataset of mechanical properties and observed s of multi-principal element alloys[J].Scientific Data, 2020, 7(1).DOI:10.1038/s41597-020-00768-9."
3.929411765,23.52941176,23.52941176,0,23.52941176,23.52941176,0,1.952941176,0,0,0,0,0,0,0,FCC+IM,WROUGHT,"Borg C K H , Frey C , Moh J ,et al.Expanded dataset of mechanical properties and observed s of multi-principal element alloys[J].Scientific Data, 2020, 7(1).DOI:10.1038/s41597-020-00768-9."
10.00719942,24.98200144,7.991360691,0,15.01079914,35.99712023,0,6.011519078,0,0,0,0,0,0,0,FCC+IM,ANNEAL,"Borg C K H , Frey C , Moh J ,et al.Expanded dataset of mechanical properties and observed s of multi-principal element alloys[J].Scientific Data, 2020, 7(1).DOI:10.1038/s41597-020-00768-9."
10.00719942,24.98200144,7.991360691,0,15.01079914,35.99712023,0,6.011519078,0,0,0,0,0,0,0,FCC+IM,ANNEAL,"Borg C K H , Frey C , Moh J ,et al.Expanded dataset of mechanical properties and observed s of multi-principal element alloys[J].Scientific Data, 2020, 7(1).DOI:10.1038/s41597-020-00768-9."
10.00719942,24.98200144,7.991360691,0,15.01079914,35.99712023,0,6.011519078,0,0,0,0,0,0,0,FCC+IM,ANNEAL,"Borg C K H , Frey C , Moh J ,et al.Expanded dataset of mechanical properties and observed s of multi-principal element alloys[J].Scientific Data, 2020, 7(1).DOI:10.1038/s41597-020-00768-9."
10.00719942,24.98200144,7.991360691,0,15.01079914,35.99712023,0,6.011519078,0,0,0,0,0,0,0,FCC+IM,ANNEAL,"Borg C K H , Frey C , Moh J ,et al.Expanded dataset of mechanical properties and observed s of multi-principal element alloys[J].Scientific Data, 2020, 7(1).DOI:10.1038/s41597-020-00768-9."
22.77992278,0,25.74002574,0,25.74002574,25.74002574,0,0,0,0,0,0,0,0,0,BCC1+BCC2,CAST,"Borg C K H , Frey C , Moh J ,et al.Expanded dataset of mechanical properties and observed s of multi-principal element alloys[J].Scientific Data, 2020, 7(1).DOI:10.1038/s41597-020-00768-9."
25,0,25,0,25,25,0,0,0,0,0,0,0,0,0,BCC1+BCC2,CAST,"Borg C K H , Frey C , Moh J ,et al.Expanded dataset of mechanical properties and observed s of multi-principal element alloys[J].Scientific Data, 2020, 7(1).DOI:10.1038/s41597-020-00768-9."
27.27024816,0,24.24325061,0,24.24325061,24.24325061,0,0,0,0,0,0,0,0,0,BCC1+BCC2,CAST,"Borg C K H , Frey C , Moh J ,et al.Expanded dataset of mechanical properties and observed s of multi-principal element alloys[J].Scientific Data, 2020, 7(1).DOI:10.1038/s41597-020-00768-9."
28.70264064,0,23.76578645,0,23.76578645,23.76578645,0,0,0,0,0,0,0,0,0,BCC1+BCC2,CAST,"Borg C K H , Frey C , Moh J ,et al.Expanded dataset of mechanical properties and observed s of multi-principal element alloys[J].Scientific Data, 2020, 7(1).DOI:10.1038/s41597-020-00768-9."
30.29385035,0,23.23538322,0,23.23538322,23.23538322,0,0,0,0,0,0,0,0,0,BCC1+BCC2,CAST,"Borg C K H , Frey C , Moh J ,et al.Expanded dataset of mechanical properties and observed s of multi-principal element alloys[J].Scientific Data, 2020, 7(1).DOI:10.1038/s41597-020-00768-9."
16.66666667,0,16.66666667,0,33.33333333,33.33333333,0,0,0,0,0,0,0,0,0,BCC1+BCC2,CAST,"Borg C K H , Frey C , Moh J ,et al.Expanded dataset of mechanical properties and observed s of multi-principal element alloys[J].Scientific Data, 2020, 7(1).DOI:10.1038/s41597-020-00768-9."
20,20,20,0,20,20,0,0,0,0,0,0,0,0,0,BCC1+BCC2,CAST,"Borg C K H , Frey C , Moh J ,et al.Expanded dataset of mechanical properties and observed s of multi-principal element alloys[J].Scientific Data, 2020, 7(1).DOI:10.1038/s41597-020-00768-9."
18.93676164,0,18.93676164,0,17.89437109,34.74635163,0,9.485753996,0,0,0,0,0,0,0,BCC+FCC+IM,CAST,"Borg C K H , Frey C , Moh J ,et al.Expanded dataset of mechanical properties and observed s of multi-principal element alloys[J].Scientific Data, 2020, 7(1).DOI:10.1038/s41597-020-00768-9."
18.93676164,0,18.93676164,0,17.89437109,34.74635163,0,9.485753996,0,0,0,0,0,0,0,BCC+FCC+IM,ANNEAL,"Borg C K H , Frey C , Moh J ,et al.Expanded dataset of mechanical properties and observed s of multi-principal element alloys[J].Scientific Data, 2020, 7(1).DOI:10.1038/s41597-020-00768-9."
0,0,22.22222222,0,22.22222222,22.22222222,0,0,22.22222222,0,0,11.11111111,0,0,0,BCC+FCC+IM,CAST,"Borg C K H , Frey C , Moh J ,et al.Expanded dataset of mechanical properties and observed s of multi-principal element alloys[J].Scientific Data, 2020, 7(1).DOI:10.1038/s41597-020-00768-9."
16.83006536,0,16.83006536,16.83006536,16.83006536,32.67973856,0,0,0,0,0,0,0,0,0,BCC+FCC+IM,CAST,"Borg C K H , Frey C , Moh J ,et al.Expanded dataset of mechanical properties and observed s of multi-principal element alloys[J].Scientific Data, 2020, 7(1).DOI:10.1038/s41597-020-00768-9."
0,20,20,0,20,20,0,0,0,0,0,0,20,0,0,FCC,ANNEAL,"Borg C K H , Frey C , Moh J ,et al.Expanded dataset of mechanical properties and observed s of multi-principal element alloys[J].Scientific Data, 2020, 7(1).DOI:10.1038/s41597-020-00768-9."
0,19.00057002,19.00057002,0,19.00057002,19.00057002,0,0,0,0,0,4.997149914,19.00057002,0,0,FCC+IM,ANNEAL,"Borg C K H , Frey C , Moh J ,et al.Expanded dataset of mechanical properties and observed s of multi-principal element alloys[J].Scientific Data, 2020, 7(1).DOI:10.1038/s41597-020-00768-9."
0,18.18181818,18.18181818,0,18.18181818,18.18181818,0,0,0,0,0,9.090909091,18.18181818,0,0,FCC+IM,ANNEAL,"Borg C K H , Frey C , Moh J ,et al.Expanded dataset of mechanical properties and observed s of multi-principal element alloys[J].Scientific Data, 2020, 7(1).DOI:10.1038/s41597-020-00768-9."
0,17.34605377,17.34605377,0,17.34605377,17.34605377,0,0,0,0,0,13.26973114,17.34605377,0,0,FCC+IM,ANNEAL,"Borg C K H , Frey C , Moh J ,et al.Expanded dataset of mechanical properties and observed s of multi-principal element alloys[J].Scientific Data, 2020, 7(1).DOI:10.1038/s41597-020-00768-9."
0,16.66666667,16.66666667,0,16.66666667,16.66666667,0,0,0,0,0,16.66666667,16.66666667,0,0,FCC+IM,ANNEAL,"Borg C K H , Frey C , Moh J ,et al.Expanded dataset of mechanical properties and observed s of multi-principal element alloys[J].Scientific Data, 2020, 7(1).DOI:10.1038/s41597-020-00768-9."
7.063197026,23.23420074,23.23420074,0,23.23420074,23.23420074,0,0,0,0,0,0,0,0,0,FCC,CAST,"Borg C K H , Frey C , Moh J ,et al.Expanded dataset of mechanical properties and observed s of multi-principal element alloys[J].Scientific Data, 2020, 7(1).DOI:10.1038/s41597-020-00768-9."
0,25,25,0,25,25,0,0,0,0,0,0,0,0,0,FCC,CAST,"Borg C K H , Frey C , Moh J ,et al.Expanded dataset of mechanical properties and observed s of multi-principal element alloys[J].Scientific Data, 2020, 7(1).DOI:10.1038/s41597-020-00768-9."
16.78712221,16.78712221,16.78712221,0,16.78712221,32.85151117,0,0,0,0,0,0,0,0,0,BCC+FCC,CAST,"Borg C K H , Frey C , Moh J ,et al.Expanded dataset of mechanical properties and observed s of multi-principal element alloys[J].Scientific Data, 2020, 7(1).DOI:10.1038/s41597-020-00768-9."
16.25874126,16.25874126,16.25874126,0,16.25874126,34.96503497,0,0,0,0,0,0,0,0,0,BCC+FCC,CAST,"Borg C K H , Frey C , Moh J ,et al.Expanded dataset of mechanical properties and observed s of multi-principal element alloys[J].Scientific Data, 2020, 7(1).DOI:10.1038/s41597-020-00768-9."
16.08416548,16.08416548,16.08416548,0,16.08416548,35.66333809,0,0,0,0,0,0,0,0,0,BCC+FCC,CAST,"Borg C K H , Frey C , Moh J ,et al.Expanded dataset of mechanical properties and observed s of multi-principal element alloys[J].Scientific Data, 2020, 7(1).DOI:10.1038/s41597-020-00768-9."
3.915881073,18.63669326,18.63669326,3.915881073,18.63669326,36.25815809,0,0,0,0,0,0,0,0,0,FCC,WROUGHT,"Borg C K H , Frey C , Moh J ,et al.Expanded dataset of mechanical properties and observed s of multi-principal element alloys[J].Scientific Data, 2020, 7(1).DOI:10.1038/s41597-020-00768-9."
3.915881073,18.63669326,18.63669326,3.915881073,18.63669326,36.25815809,0,0,0,0,0,0,0,0,0,FCC,WROUGHT,"Borg C K H , Frey C , Moh J ,et al.Expanded dataset of mechanical properties and observed s of multi-principal element alloys[J].Scientific Data, 2020, 7(1).DOI:10.1038/s41597-020-00768-9."
7.989435457,17.00231099,17.00231099,7.989435457,17.00231099,33.0141961,0,0,0,0,0,0,0,0,0,FCC,ANNEAL,"Borg C K H , Frey C , Moh J ,et al.Expanded dataset of mechanical properties and observed s of multi-principal element alloys[J].Scientific Data, 2020, 7(1).DOI:10.1038/s41597-020-00768-9."
9.090909091,18.18181818,18.18181818,18.18181818,18.18181818,18.18181818,0,0,0,0,0,0,0,0,0,FCC,WROUGHT,"Borg C K H , Frey C , Moh J ,et al.Expanded dataset of mechanical properties and observed s of multi-principal element alloys[J].Scientific Data, 2020, 7(1).DOI:10.1038/s41597-020-00768-9."
16.66666667,16.66666667,16.66666667,16.66666667,16.66666667,16.66666667,0,0,0,0,0,0,0,0,0,BCC+IM,CAST,"Borg C K H , Frey C , Moh J ,et al.Expanded dataset of mechanical properties and observed s of multi-principal element alloys[J].Scientific Data, 2020, 7(1).DOI:10.1038/s41597-020-00768-9."
16.66666667,16.66666667,16.66666667,16.66666667,16.66666667,16.66666667,0,0,0,0,0,0,0,0,0,BCC+IM,WROUGHT,"Borg C K H , Frey C , Moh J ,et al.Expanded dataset of mechanical properties and observed s of multi-principal element alloys[J].Scientific Data, 2020, 7(1).DOI:10.1038/s41597-020-00768-9."
20,20,20,0,20,20,0,0,0,0,0,0,0,0,0,BCC1+BCC2,CAST,"Borg C K H , Frey C , Moh J ,et al.Expanded dataset of mechanical properties and observed s of multi-principal element alloys[J].Scientific Data, 2020, 7(1).DOI:10.1038/s41597-020-00768-9."
16.66666667,16.66666667,16.66666667,16.66666667,16.66666667,16.66666667,0,0,0,0,0,0,0,0,0,BCC+IM,CAST,"Borg C K H , Frey C , Moh J ,et al.Expanded dataset of mechanical properties and observed s of multi-principal element alloys[J].Scientific Data, 2020, 7(1).DOI:10.1038/s41597-020-00768-9."
16.66666667,16.66666667,16.66666667,16.66666667,16.66666667,16.66666667,0,0,0,0,0,0,0,0,0,BCC+IM,WROUGHT,"Borg C K H , Frey C , Moh J ,et al.Expanded dataset of mechanical properties and observed s of multi-principal element alloys[J].Scientific Data, 2020, 7(1).DOI:10.1038/s41597-020-00768-9."
9.090909091,18.18181818,18.18181818,18.18181818,18.18181818,18.18181818,0,0,0,0,0,0,0,0,0,FCC,WROUGHT,"Borg C K H , Frey C , Moh J ,et al.Expanded dataset of mechanical properties and observed s of multi-principal element alloys[J].Scientific Data, 2020, 7(1).DOI:10.1038/s41597-020-00768-9."
0,23.80952381,23.80952381,0,23.80952381,23.80952381,0,4.761904762,0,0,0,0,0,0,0,FCC,WROUGHT,"Borg C K H , Frey C , Moh J ,et al.Expanded dataset of mechanical properties and observed s of multi-principal element alloys[J].Scientific Data, 2020, 7(1).DOI:10.1038/s41597-020-00768-9."
0,23.80952381,23.80952381,0,23.80952381,23.80952381,0,4.761904762,0,0,0,0,0,0,0,FCC,WROUGHT,"Borg C K H , Frey C , Moh J ,et al.Expanded dataset of mechanical properties and observed s of multi-principal element alloys[J].Scientific Data, 2020, 7(1).DOI:10.1038/s41597-020-00768-9."
2.43902439,24.3902439,24.3902439,0,24.3902439,24.3902439,0,0,0,0,0,0,0,0,0,FCC,WROUGHT,"Borg C K H , Frey C , Moh J ,et al.Expanded dataset of mechanical properties and observed s of multi-principal element alloys[J].Scientific Data, 2020, 7(1).DOI:10.1038/s41597-020-00768-9."
2.43902439,24.3902439,24.3902439,0,24.3902439,24.3902439,0,0,0,0,0,0,0,0,0,FCC,WROUGHT,"Borg C K H , Frey C , Moh J ,et al.Expanded dataset of mechanical properties and observed s of multi-principal element alloys[J].Scientific Data, 2020, 7(1).DOI:10.1038/s41597-020-00768-9."
2.43902439,24.3902439,24.3902439,0,24.3902439,24.3902439,0,0,0,0,0,0,0,0,0,FCC,WROUGHT,"Borg C K H , Frey C , Moh J ,et al.Expanded dataset of mechanical properties and observed s of multi-principal element alloys[J].Scientific Data, 2020, 7(1).DOI:10.1038/s41597-020-00768-9."
2.43902439,24.3902439,24.3902439,0,24.3902439,24.3902439,0,0,0,0,0,0,0,0,0,FCC,WROUGHT,"Borg C K H , Frey C , Moh J ,et al.Expanded dataset of mechanical properties and observed s of multi-principal element alloys[J].Scientific Data, 2020, 7(1).DOI:10.1038/s41597-020-00768-9."
0,20,20,0,20,20,0,0,0,0,0,0,20,0,0,FCC,WROUGHT,"Borg C K H , Frey C , Moh J ,et al.Expanded dataset of mechanical properties and observed s of multi-principal element alloys[J].Scientific Data, 2020, 7(1).DOI:10.1038/s41597-020-00768-9."
0,20,20,0,20,20,0,0,0,0,0,0,20,0,0,FCC,WROUGHT,"Borg C K H , Frey C , Moh J ,et al.Expanded dataset of mechanical properties and observed s of multi-principal element alloys[J].Scientific Data, 2020, 7(1).DOI:10.1038/s41597-020-00768-9."
20,0,20,0,20,40,0,0,0,0,0,0,0,0,0,BCC+FCC+IM,CAST,"Borg C K H , Frey C , Moh J ,et al.Expanded dataset of mechanical properties and observed s of multi-principal element alloys[J].Scientific Data, 2020, 7(1).DOI:10.1038/s41597-020-00768-9."
18.01763965,0,19.99160017,0,19.99160017,41.99916002,0,0,0,0,0,0,0,0,0,BCC+FCC+IM,CAST,"Borg C K H , Frey C , Moh J ,et al.Expanded dataset of mechanical properties and observed s of multi-principal element alloys[J].Scientific Data, 2020, 7(1).DOI:10.1038/s41597-020-00768-9."
16.00703606,0,20.00879507,0,20.00879507,43.97537379,0,0,0,0,0,0,0,0,0,BCC+FCC+IM,CAST,"Borg C K H , Frey C , Moh J ,et al.Expanded dataset of mechanical properties and observed s of multi-principal element alloys[J].Scientific Data, 2020, 7(1).DOI:10.1038/s41597-020-00768-9."
13.98344066,0,20.00919963,0,20.00919963,45.99816007,0,0,0,0,0,0,0,0,0,BCC+FCC+IM,CAST,"Borg C K H , Frey C , Moh J ,et al.Expanded dataset of mechanical properties and observed s of multi-principal element alloys[J].Scientific Data, 2020, 7(1).DOI:10.1038/s41597-020-00768-9."
11.99616123,0,20.00959693,0,20.00959693,47.98464491,0,0,0,0,0,0,0,0,0,FCC,CAST,"Borg C K H , Frey C , Moh J ,et al.Expanded dataset of mechanical properties and observed s of multi-principal element alloys[J].Scientific Data, 2020, 7(1).DOI:10.1038/s41597-020-00768-9."
0,33.33333333,33.33333333,0,0,33.33333333,0,0,0,0,0,0,0,0,0,FCC,WROUGHT,"Borg C K H , Frey C , Moh J ,et al.Expanded dataset of mechanical properties and observed s of multi-principal element alloys[J].Scientific Data, 2020, 7(1).DOI:10.1038/s41597-020-00768-9."
0,33.33333333,33.33333333,0,0,33.33333333,0,0,0,0,0,0,0,0,0,FCC,WROUGHT,"Borg C K H , Frey C , Moh J ,et al.Expanded dataset of mechanical properties and observed s of multi-principal element alloys[J].Scientific Data, 2020, 7(1).DOI:10.1038/s41597-020-00768-9."
0,33.33333333,33.33333333,0,0,33.33333333,0,0,0,0,0,0,0,0,0,FCC,WROUGHT,"Borg C K H , Frey C , Moh J ,et al.Expanded dataset of mechanical properties and observed s of multi-principal element alloys[J].Scientific Data, 2020, 7(1).DOI:10.1038/s41597-020-00768-9."
16.39118457,16.39118457,16.39118457,0,16.39118457,34.43526171,0,0,0,0,0,0,0,0,0,BCC+FCC,WROUGHT,"Borg C K H , Frey C , Moh J ,et al.Expanded dataset of mechanical properties and observed s of multi-principal element alloys[J].Scientific Data, 2020, 7(1).DOI:10.1038/s41597-020-00768-9."
16.39118457,16.39118457,16.39118457,0,16.39118457,34.43526171,0,0,0,0,0,0,0,0,0,BCC+FCC,WROUGHT,"Borg C K H , Frey C , Moh J ,et al.Expanded dataset of mechanical properties and observed s of multi-principal element alloys[J].Scientific Data, 2020, 7(1).DOI:10.1038/s41597-020-00768-9."
16.39118457,16.39118457,16.39118457,0,16.39118457,34.43526171,0,0,0,0,0,0,0,0,0,BCC+FCC,WROUGHT,"Borg C K H , Frey C , Moh J ,et al.Expanded dataset of mechanical properties and observed s of multi-principal element alloys[J].Scientific Data, 2020, 7(1).DOI:10.1038/s41597-020-00768-9."
0,20,20,0,20,20,0,0,0,0,0,0,20,0,0,FCC,CAST,"Borg C K H , Frey C , Moh J ,et al.Expanded dataset of mechanical properties and observed s of multi-principal element alloys[J].Scientific Data, 2020, 7(1).DOI:10.1038/s41597-020-00768-9."
0,20,20,0,20,20,0,0,0,0,0,0,20,0,0,FCC,WROUGHT,"Borg C K H , Frey C , Moh J ,et al.Expanded dataset of mechanical properties and observed s of multi-principal element alloys[J].Scientific Data, 2020, 7(1).DOI:10.1038/s41597-020-00768-9."
0,20,20,0,20,20,0,0,0,0,0,0,20,0,0,FCC,WROUGHT,"Borg C K H , Frey C , Moh J ,et al.Expanded dataset of mechanical properties and observed s of multi-principal element alloys[J].Scientific Data, 2020, 7(1).DOI:10.1038/s41597-020-00768-9."
0,20,20,0,20,20,0,0,0,0,0,0,20,0,0,FCC,WROUGHT,"Borg C K H , Frey C , Moh J ,et al.Expanded dataset of mechanical properties and observed s of multi-principal element alloys[J].Scientific Data, 2020, 7(1).DOI:10.1038/s41597-020-00768-9."
0,20,20,0,20,20,0,0,0,0,0,0,20,0,0,FCC,WROUGHT,"Borg C K H , Frey C , Moh J ,et al.Expanded dataset of mechanical properties and observed s of multi-principal element alloys[J].Scientific Data, 2020, 7(1).DOI:10.1038/s41597-020-00768-9."
0,20,20,0,20,20,0,0,0,0,0,0,20,0,0,BCC+FCC,CAST,"Borg C K H , Frey C , Moh J ,et al.Expanded dataset of mechanical properties and observed s of multi-principal element alloys[J].Scientific Data, 2020, 7(1).DOI:10.1038/s41597-020-00768-9."
1.960784314,19.60784314,19.60784314,0,19.60784314,19.60784314,0,0,0,0,0,0,19.60784314,0,0,BCC+FCC,CAST,"Borg C K H , Frey C , Moh J ,et al.Expanded dataset of mechanical properties and observed s of multi-principal element alloys[J].Scientific Data, 2020, 7(1).DOI:10.1038/s41597-020-00768-9."
5.660377358,18.86792453,18.86792453,0,18.86792453,18.86792453,0,0,0,0,0,0,18.86792453,0,0,BCC+FCC,CAST,"Borg C K H , Frey C , Moh J ,et al.Expanded dataset of mechanical properties and observed s of multi-principal element alloys[J].Scientific Data, 2020, 7(1).DOI:10.1038/s41597-020-00768-9."
9.090909091,18.18181818,18.18181818,0,18.18181818,18.18181818,0,0,0,0,0,0,18.18181818,0,0,BCC+FCC,CAST,"Borg C K H , Frey C , Moh J ,et al.Expanded dataset of mechanical properties and observed s of multi-principal element alloys[J].Scientific Data, 2020, 7(1).DOI:10.1038/s41597-020-00768-9."
12.28070175,17.54385965,17.54385965,0,17.54385965,17.54385965,0,0,0,0,0,0,17.54385965,0,0,BCC+FCC,CAST,"Borg C K H , Frey C , Moh J ,et al.Expanded dataset of mechanical properties and observed s of multi-principal element alloys[J].Scientific Data, 2020, 7(1).DOI:10.1038/s41597-020-00768-9."
16.66666667,16.66666667,16.66666667,0,16.66666667,16.66666667,0,0,0,0,0,0,16.66666667,0,0,BCC+FCC,CAST,"Borg C K H , Frey C , Moh J ,et al.Expanded dataset of mechanical properties and observed s of multi-principal element alloys[J].Scientific Data, 2020, 7(1).DOI:10.1038/s41597-020-00768-9."
0,25,25,0,25,25,0,0,0,0,0,0,0,0,0,FCC,WROUGHT,"Borg C K H , Frey C , Moh J ,et al.Expanded dataset of mechanical properties and observed s of multi-principal element alloys[J].Scientific Data, 2020, 7(1).DOI:10.1038/s41597-020-00768-9."
0,25,25,0,25,25,0,0,0,0,0,0,0,0,0,FCC,WROUGHT,"Borg C K H , Frey C , Moh J ,et al.Expanded dataset of mechanical properties and observed s of multi-principal element alloys[J].Scientific Data, 2020, 7(1).DOI:10.1038/s41597-020-00768-9."
0,25,25,0,25,25,0,0,0,0,0,0,0,0,0,FCC,WROUGHT,"Borg C K H , Frey C , Moh J ,et al.Expanded dataset of mechanical properties and observed s of multi-principal element alloys[J].Scientific Data, 2020, 7(1).DOI:10.1038/s41597-020-00768-9."
0,25,25,0,25,25,0,0,0,0,0,0,0,0,0,FCC,WROUGHT,"Borg C K H , Frey C , Moh J ,et al.Expanded dataset of mechanical properties and observed s of multi-principal element alloys[J].Scientific Data, 2020, 7(1).DOI:10.1038/s41597-020-00768-9."
0,25,25,0,25,25,0,0,0,0,0,0,0,0,0,FCC,WROUGHT,"Borg C K H , Frey C , Moh J ,et al.Expanded dataset of mechanical properties and observed s of multi-principal element alloys[J].Scientific Data, 2020, 7(1).DOI:10.1038/s41597-020-00768-9."
0,25,25,0,25,25,0,0,0,0,0,0,0,0,0,FCC,WROUGHT,"Borg C K H , Frey C , Moh J ,et al.Expanded dataset of mechanical properties and observed s of multi-principal element alloys[J].Scientific Data, 2020, 7(1).DOI:10.1038/s41597-020-00768-9."
0,25,25,0,25,25,0,0,0,0,0,0,0,0,0,FCC,CAST,"Borg C K H , Frey C , Moh J ,et al.Expanded dataset of mechanical properties and observed s of multi-principal element alloys[J].Scientific Data, 2020, 7(1).DOI:10.1038/s41597-020-00768-9."
6.976744186,23.25581395,23.25581395,0,23.25581395,23.25581395,0,0,0,0,0,0,0,0,0,FCC,CAST,"Borg C K H , Frey C , Moh J ,et al.Expanded dataset of mechanical properties and observed s of multi-principal element alloys[J].Scientific Data, 2020, 7(1).DOI:10.1038/s41597-020-00768-9."
13.04347826,21.73913043,21.73913043,0,21.73913043,21.73913043,0,0,0,0,0,0,0,0,0,BCC+FCC+IM,CAST,"Borg C K H , Frey C , Moh J ,et al.Expanded dataset of mechanical properties and observed s of multi-principal element alloys[J].Scientific Data, 2020, 7(1).DOI:10.1038/s41597-020-00768-9."
18.36734694,20.40816327,20.40816327,0,20.40816327,20.40816327,0,0,0,0,0,0,0,0,0,BCC+FCC+IM,CAST,"Borg C K H , Frey C , Moh J ,et al.Expanded dataset of mechanical properties and observed s of multi-principal element alloys[J].Scientific Data, 2020, 7(1).DOI:10.1038/s41597-020-00768-9."
16.66666667,18.51851852,18.51851852,0,18.51851852,18.51851852,0,9.259259259,0,0,0,0,0,0,0,BCC+IM,CAST,"Borg C K H , Frey C , Moh J ,et al.Expanded dataset of mechanical properties and observed s of multi-principal element alloys[J].Scientific Data, 2020, 7(1).DOI:10.1038/s41597-020-00768-9."
0,20,20,0,20,20,0,0,0,0,0,0,20,0,0,FCC,CAST,"Borg C K H , Frey C , Moh J ,et al.Expanded dataset of mechanical properties and observed s of multi-principal element alloys[J].Scientific Data, 2020, 7(1).DOI:10.1038/s41597-020-00768-9."
0,19.83339944,19.83339944,0,19.83339944,19.83339944,0.833002777,0,0,0,0,0,19.83339944,0,0,FCC,CAST,"Borg C K H , Frey C , Moh J ,et al.Expanded dataset of mechanical properties and observed s of multi-principal element alloys[J].Scientific Data, 2020, 7(1).DOI:10.1038/s41597-020-00768-9."
