Repository: 16611808637/Closed-Loop-Self-Augmentation-and-Heterogeneous-Ensemble-Learning

## Environment & Dependencies
Python version: `3.14.5`
Main packages:
- scikit-learn == 1.8.0
- XGBoost == 3.2.0
- CatBoost == 1.2.10
- LightGBM == 4.6.0
- Tabular Foundation Model (TabFM v1.0.1)
- numpy, pandas, matplotlib, seaborn, scipy

Install dependencies:
```bash
pip install -r requirements.txt

## Dataset

The raw and cleaned MCA datasets used in this study are publicly available in the repository:

> 
> Path: `1_Raw_data_and_cleaning/data/`

File: 1_Raw_data_and_cleaning/data_reference.csv (part 5 of 15)
Al,Co,Cr,Cu,Fe,Ni,Mo,Ti,W,Nb,Ta,V,Mn,Hf,Zr,Phase,Preparation method,Reference
0,19.65795164,19.65795164,0,19.65795164,19.65795164,1.710241793,0,0,0,0,0,19.65795164,0,0,FCC+IM,CAST,"Borg C K H , Frey C , Moh J ,et al.Expanded dataset of mechanical properties and observed s of multi-principal element alloys[J].Scientific Data, 2020, 7(1).DOI:10.1038/s41597-020-00768-9."
0,19.47040498,19.47040498,0,19.47040498,19.47040498,2.647975078,0,0,0,0,0,19.47040498,0,0,FCC+IM,CAST,"Borg C K H , Frey C , Moh J ,et al.Expanded dataset of mechanical properties and observed s of multi-principal element alloys[J].Scientific Data, 2020, 7(1).DOI:10.1038/s41597-020-00768-9."
0,19.26782274,19.26782274,0,19.26782274,19.26782274,3.66088632,0,0,0,0,0,19.26782274,0,0,FCC+IM,CAST,"Borg C K H , Frey C , Moh J ,et al.Expanded dataset of mechanical properties and observed s of multi-principal element alloys[J].Scientific Data, 2020, 7(1).DOI:10.1038/s41597-020-00768-9."
6.976744186,23.25581395,23.25581395,0,23.25581395,23.25581395,0,0,0,0,0,0,0,0,0,FCC,WROUGHT,"Borg C K H , Frey C , Moh J ,et al.Expanded dataset of mechanical properties and observed s of multi-principal element alloys[J].Scientific Data, 2020, 7(1).DOI:10.1038/s41597-020-00768-9."
6.976744186,23.25581395,23.25581395,0,23.25581395,23.25581395,0,0,0,0,0,0,0,0,0,FCC,WROUGHT,"Borg C K H , Frey C , Moh J ,et al.Expanded dataset of mechanical properties and observed s of multi-principal element alloys[J].Scientific Data, 2020, 7(1).DOI:10.1038/s41597-020-00768-9."
6.976744186,23.25581395,23.25581395,0,23.25581395,23.25581395,0,0,0,0,0,0,0,0,0,BCC+FCC+IM,WROUGHT,"Borg C K H , Frey C , Moh J ,et al.Expanded dataset of mechanical properties and observed s of multi-principal element alloys[J].Scientific Data, 2020, 7(1).DOI:10.1038/s41597-020-00768-9."
6.976744186,23.25581395,23.25581395,0,23.25581395,23.25581395,0,0,0,0,0,0,0,0,0,BCC+FCC+IM,WROUGHT,"Borg C K H , Frey C , Moh J ,et al.Expanded dataset of mechanical properties and observed s of multi-principal element alloys[J].Scientific Data, 2020, 7(1).DOI:10.1038/s41597-020-00768-9."
6.976744186,23.25581395,23.25581395,0,23.25581395,23.25581395,0,0,0,0,0,0,0,0,0,BCC+FCC+IM,WROUGHT,"Borg C K H , Frey C , Moh J ,et al.Expanded dataset of mechanical properties and observed s of multi-principal element alloys[J].Scientific Data, 2020, 7(1).DOI:10.1038/s41597-020-00768-9."
25,25,25,0,0,25,0,0,0,0,0,0,0,0,0,BCC1+BCC2,CAST,"Borg C K H , Frey C , Moh J ,et al.Expanded dataset of mechanical properties and observed s of multi-principal element alloys[J].Scientific Data, 2020, 7(1).DOI:10.1038/s41597-020-00768-9."
0,20,20,0,20,20,0,0,0,0,0,0,20,0,0,FCC,WROUGHT,"Borg C K H , Frey C , Moh J ,et al.Expanded dataset of mechanical properties and observed s of multi-principal element alloys[J].Scientific Data, 2020, 7(1).DOI:10.1038/s41597-020-00768-9."
0,34.01360544,20,0,5.986394558,34.01360544,5.986394558,0,0,0,0,0,0,0,0,FCC,WROUGHT,"Borg C K H , Frey C , Moh J ,et al.Expanded dataset of mechanical properties and observed s of multi-principal element alloys[J].Scientific Data, 2020, 7(1).DOI:10.1038/s41597-020-00768-9."
0,34.01360544,20,0,5.986394558,34.01360544,5.986394558,0,0,0,0,0,0,0,0,FCC,WROUGHT,"Borg C K H , Frey C , Moh J ,et al.Expanded dataset of mechanical properties and observed s of multi-principal element alloys[J].Scientific Data, 2020, 7(1).DOI:10.1038/s41597-020-00768-9."
0,34.01360544,20,0,5.986394558,34.01360544,5.986394558,0,0,0,0,0,0,0,0,FCC,WROUGHT,"Borg C K H , Frey C , Moh J ,et al.Expanded dataset of mechanical properties and observed s of multi-principal element alloys[J].Scientific Data, 2020, 7(1).DOI:10.1038/s41597-020-00768-9."
0,34.01360544,20,0,5.986394558,34.01360544,5.986394558,0,0,0,0,0,0,0,0,FCC,WROUGHT,"Borg C K H , Frey C , Moh J ,et al.Expanded dataset of mechanical properties and observed s of multi-principal element alloys[J].Scientific Data, 2020, 7(1).DOI:10.1038/s41597-020-00768-9."
0,34.01360544,20,0,5.986394558,34.01360544,5.986394558,0,0,0,0,0,0,0,0,FCC,WROUGHT,"Borg C K H , Frey C , Moh J ,et al.Expanded dataset of mechanical properties and observed s of multi-principal element alloys[J].Scientific Data, 2020, 7(1).DOI:10.1038/s41597-020-00768-9."
0,34.01360544,20,0,5.986394558,34.01360544,5.986394558,0,0,0,0,0,0,0,0,FCC,WROUGHT,"Borg C K H , Frey C , Moh J ,et al.Expanded dataset of mechanical properties and observed s of multi-principal element alloys[J].Scientific Data, 2020, 7(1).DOI:10.1038/s41597-020-00768-9."
0,34.01360544,20,0,5.986394558,34.01360544,5.986394558,0,0,0,0,0,0,0,0,FCC,WROUGHT,"Borg C K H , Frey C , Moh J ,et al.Expanded dataset of mechanical properties and observed s of multi-principal element alloys[J].Scientific Data, 2020, 7(1).DOI:10.1038/s41597-020-00768-9."
0,20,20,0,20,20,0,0,0,0,0,0,20,0,0,FCC,WROUGHT,"Borg C K H , Frey C , Moh J ,et al.Expanded dataset of mechanical properties and observed s of multi-principal element alloys[J].Scientific Data, 2020, 7(1).DOI:10.1038/s41597-020-00768-9."
0,20,20,20,20,20,0,0,0,0,0,0,0,0,0,BCC+FCC,CAST,"Borg C K H , Frey C , Moh J ,et al.Expanded dataset of mechanical properties and observed s of multi-principal element alloys[J].Scientific Data, 2020, 7(1).DOI:10.1038/s41597-020-00768-9."
9.090909091,18.18181818,18.18181818,18.18181818,18.18181818,18.18181818,0,0,0,0,0,0,0,0,0,FCC,CAST,"Borg C K H , Frey C , Moh J ,et al.Expanded dataset of mechanical properties and observed s of multi-principal element alloys[J].Scientific Data, 2020, 7(1).DOI:10.1038/s41597-020-00768-9."
16.66666667,16.66666667,16.66666667,16.66666667,16.66666667,16.66666667,0,0,0,0,0,0,0,0,0,BCC+FCC,CAST,"Borg C K H , Frey C , Moh J ,et al.Expanded dataset of mechanical properties and observed s of multi-principal element alloys[J].Scientific Data, 2020, 7(1).DOI:10.1038/s41597-020-00768-9."
23.06805075,15.38638985,15.38638985,15.38638985,15.38638985,15.38638985,0,0,0,0,0,0,0,0,0,BCC+FCC,CAST,"Borg C K H , Frey C , Moh J ,et al.Expanded dataset of mechanical properties and observed s of multi-principal element alloys[J].Scientific Data, 2020, 7(1).DOI:10.1038/s41597-020-00768-9."
28.57142857,14.28571429,14.28571429,14.28571429,14.28571429,14.28571429,0,0,0,0,0,0,0,0,0,BCC+FCC,CAST,"Borg C K H , Frey C , Moh J ,et al.Expanded dataset of mechanical properties and observed s of multi-principal element alloys[J].Scientific Data, 2020, 7(1).DOI:10.1038/s41597-020-00768-9."
6.976744186,23.25581395,23.25581395,0,23.25581395,23.25581395,0,0,0,0,0,0,0,0,0,BCC+FCC+IM,WROUGHT,"Borg C K H , Frey C , Moh J ,et al.Expanded dataset of mechanical properties and observed s of multi-principal element alloys[J].Scientific Data, 2020, 7(1).DOI:10.1038/s41597-020-00768-9."
6.976744186,23.25581395,23.25581395,0,23.25581395,23.25581395,0,0,0,0,0,0,0,0,0,FCC,WROUGHT,"Borg C K H , Frey C , Moh J ,et al.Expanded dataset of mechanical properties and observed s of multi-principal element alloys[J].Scientific Data, 2020, 7(1).DOI:10.1038/s41597-020-00768-9."
0,0,0,0,0,0,0,20,0,20,20,0,0,20,20,BCC,WROUGHT,"Borg C K H , Frey C , Moh J ,et al.Expanded dataset of mechanical properties and observed s of multi-principal element alloys[J].Scientific Data, 2020, 7(1).DOI:10.1038/s41597-020-00768-9."
0,16.66666667,16.66666667,0,33.33333333,33.33333333,0,0,0,0,0,0,0,0,0,FCC,WROUGHT,"Borg C K H , Frey C , Moh J ,et al.Expanded dataset of mechanical properties and observed s of multi-principal element alloys[J].Scientific Data, 2020, 7(1).DOI:10.1038/s41597-020-00768-9."
0,25,17.85714286,0,28.57142857,28.57142857,0,0,0,0,0,0,0,0,0,FCC,WROUGHT,"Borg C K H , Frey C , Moh J ,et al.Expanded dataset of mechanical properties and observed s of multi-principal element alloys[J].Scientific Data, 2020, 7(1).DOI:10.1038/s41597-020-00768-9."
0,34.60207612,19.23875433,0,23.07958478,23.07958478,0,0,0,0,0,0,0,0,0,FCC,WROUGHT,"Borg C K H , Frey C , Moh J ,et al.Expanded dataset of mechanical properties and observed s of multi-principal element alloys[J].Scientific Data, 2020, 7(1).DOI:10.1038/s41597-020-00768-9."
0,45.80852038,20.84287678,0,16.67430142,16.67430142,0,0,0,0,0,0,0,0,0,FCC+IM,WROUGHT,"Borg C K H , Frey C , Moh J ,et al.Expanded dataset of mechanical properties and observed s of multi-principal element alloys[J].Scientific Data, 2020, 7(1).DOI:10.1038/s41597-020-00768-9."
0,59.06674542,22.74069699,0,9.096278795,9.096278795,0,0,0,0,0,0,0,0,0,FCC+IM,WROUGHT,"Borg C K H , Frey C , Moh J ,et al.Expanded dataset of mechanical properties and observed s of multi-principal element alloys[J].Scientific Data, 2020, 7(1).DOI:10.1038/s41597-020-00768-9."
0,0,0,0,0,0,0,25,0,25,0,0,0,25,25,BCC,WROUGHT,"Borg C K H , Frey C , Moh J ,et al.Expanded dataset of mechanical properties and observed s of multi-principal element alloys[J].Scientific Data, 2020, 7(1).DOI:10.1038/s41597-020-00768-9."
0,20.60606061,19.89550679,0,19.4984326,20.89864159,0,0,0,0,0,0,19.10135841,0,0,BCC,WROUGHT,"Borg C K H , Frey C , Moh J ,et al.Expanded dataset of mechanical properties and observed s of multi-principal element alloys[J].Scientific Data, 2020, 7(1).DOI:10.1038/s41597-020-00768-9."
0,20.60606061,19.89550679,0,19.4984326,20.89864159,0,0,0,0,0,0,19.10135841,0,0,BCC+FCC+IM,WROUGHT,"Borg C K H , Frey C , Moh J ,et al.Expanded dataset of mechanical properties and observed s of multi-principal element alloys[J].Scientific Data, 2020, 7(1).DOI:10.1038/s41597-020-00768-9."
0,20.60606061,19.89550679,0,19.4984326,20.89864159,0,0,0,0,0,0,19.10135841,0,0,BCC+FCC+IM,WROUGHT,"Borg C K H , Frey C , Moh J ,et al.Expanded dataset of mechanical properties and observed s of multi-principal element alloys[J].Scientific Data, 2020, 7(1).DOI:10.1038/s41597-020-00768-9."
0,20.60606061,19.89550679,0,19.4984326,20.89864159,0,0,0,0,0,0,19.10135841,0,0,FCC+IM,WROUGHT,"Borg C K H , Frey C , Moh J ,et al.Expanded dataset of mechanical properties and observed s of multi-principal element alloys[J].Scientific Data, 2020, 7(1).DOI:10.1038/s41597-020-00768-9."
0,20.60606061,19.89550679,0,19.4984326,20.89864159,0,0,0,0,0,0,19.10135841,0,0,FCC,WROUGHT,"Borg C K H , Frey C , Moh J ,et al.Expanded dataset of mechanical properties and observed s of multi-principal element alloys[J].Scientific Data, 2020, 7(1).DOI:10.1038/s41597-020-00768-9."
25,0,25,0,0,0,25,25,0,0,0,0,0,0,0,BCC,ANNEAL,"Borg C K H , Frey C , Moh J ,et al.Expanded dataset of mechanical properties and observed s of multi-principal element alloys[J].Scientific Data, 2020, 7(1).DOI:10.1038/s41597-020-00768-9."
25,0,0,0,0,0,25,25,0,25,0,0,0,0,0,BCC,ANNEAL,"Borg C K H , Frey C , Moh J ,et al.Expanded dataset of mechanical properties and observed s of multi-principal element alloys[J].Scientific Data, 2020, 7(1).DOI:10.1038/s41597-020-00768-9."
0,0,0,0,0,0,12.5,25,0,25,0,12.5,0,25,0,BCC,CAST,"Borg C K H , Frey C , Moh J ,et al.Expanded dataset of mechanical properties and observed s of multi-principal element alloys[J].Scientific Data, 2020, 7(1).DOI:10.1038/s41597-020-00768-9."
0,0,0,0,0,0,16.66666667,16.66666667,0,16.66666667,16.66666667,0,0,16.66666667,16.66666667,BCC,CAST,"Borg C K H , Frey C , Moh J ,et al.Expanded dataset of mechanical properties and observed s of multi-principal element alloys[J].Scientific Data, 2020, 7(1).DOI:10.1038/s41597-020-00768-9."
0,0,0,0,0,0,20,20,0,20,0,0,0,20,20,BCC,CAST,"Borg C K H , Frey C , Moh J ,et al.Expanded dataset of mechanical properties and observed s of multi-principal element alloys[J].Scientific Data, 2020, 7(1).DOI:10.1038/s41597-020-00768-9."
0,0,0,0,0,0,20,20,0,0,20,0,0,20,20,BCC,CAST,"Borg C K H , Frey C , Moh J ,et al.Expanded dataset of mechanical properties and observed s of multi-principal element alloys[J].Scientific Data, 2020, 7(1).DOI:10.1038/s41597-020-00768-9."
0,0,0,0,0,0,16.66666667,16.66666667,16.66666667,16.66666667,16.66666667,16.66666667,0,0,0,BCC,CAST,"Borg C K H , Frey C , Moh J ,et al.Expanded dataset of mechanical properties and observed s of multi-principal element alloys[J].Scientific Data, 2020, 7(1).DOI:10.1038/s41597-020-00768-9."
0,0,0,0,0,0,20,20,20,20,20,0,0,0,0,BCC,CAST,"Borg C K H , Frey C , Moh J ,et al.Expanded dataset of mechanical properties and observed s of multi-principal element alloys[J].Scientific Data, 2020, 7(1).DOI:10.1038/s41597-020-00768-9."
20,0,20,0,0,0,20,20,0,20,0,0,0,0,0,BCC+IM,ANNEAL,"Borg C K H , Frey C , Moh J ,et al.Expanded dataset of mechanical properties and observed s of multi-principal element alloys[J].Scientific Data, 2020, 7(1).DOI:10.1038/s41597-020-00768-9."
25,0,25,0,0,0,25,25,0,0,0,0,0,0,0,BCC,ANNEAL,"Borg C K H , Frey C , Moh J ,et al.Expanded dataset of mechanical properties and observed s of multi-principal element alloys[J].Scientific Data, 2020, 7(1).DOI:10.1038/s41597-020-00768-9."
25,0,0,0,0,0,25,25,0,25,0,0,0,0,0,BCC,ANNEAL,"Borg C K H , Frey C , Moh J ,et al.Expanded dataset of mechanical properties and observed s of multi-principal element alloys[J].Scientific Data, 2020, 7(1).DOI:10.1038/s41597-020-00768-9."
0,0,0,0,0,0,12.5,25,0,25,0,12.5,0,25,0,BCC,CAST,"Borg C K H , Frey C , Moh J ,et al.Expanded dataset of mechanical properties and observed s of multi-principal element alloys[J].Scientific Data, 2020, 7(1).DOI:10.1038/s41597-020-00768-9."
0,0,0,0,0,0,16.66666667,16.66666667,0,16.66666667,16.66666667,0,0,16.66666667,16.66666667,BCC,CAST,"Borg C K H , Frey C , Moh J ,et al.Expanded dataset of mechanical properties and observed s of multi-principal element alloys[J].Scientific Data, 2020, 7(1).DOI:10.1038/s41597-020-00768-9."
0,0,0,0,0,0,20,20,0,20,0,0,0,20,20,BCC,CAST,"Borg C K H , Frey C , Moh J ,et al.Expanded dataset of mechanical properties and observed s of multi-principal element alloys[J].Scientific Data, 2020, 7(1).DOI:10.1038/s41597-020-00768-9."
0,0,0,0,0,0,20,20,0,0,20,0,0,20,20,BCC,CAST,"Borg C K H , Frey C , Moh J ,et al.Expanded dataset of mechanical properties and observed s of multi-principal element alloys[J].Scientific Data, 2020, 7(1).DOI:10.1038/s41597-020-00768-9."
0,0,0,0,0,0,16.66666667,16.66666667,16.66666667,16.66666667,16.66666667,16.66666667,0,0,0,BCC,CAST,"Borg C K H , Frey C , Moh J ,et al.Expanded dataset of mechanical properties and observed s of multi-principal element alloys[J].Scientific Data, 2020, 7(1).DOI:10.1038/s41597-020-00768-9."
0,0,0,0,0,0,20,20,20,20,20,0,0,0,0,BCC,CAST,"Borg C K H , Frey C , Moh J ,et al.Expanded dataset of mechanical properties and observed s of multi-principal element alloys[J].Scientific Data, 2020, 7(1).DOI:10.1038/s41597-020-00768-9."
20,0,20,0,0,0,20,20,0,20,0,0,0,0,0,BCC+IM,ANNEAL,"Borg C K H , Frey C , Moh J ,et al.Expanded dataset of mechanical properties and observed s of multi-principal element alloys[J].Scientific Data, 2020, 7(1).DOI:10.1038/s41597-020-00768-9."
25,0,25,0,0,0,25,25,0,0,0,0,0,0,0,BCC,ANNEAL,"Borg C K H , Frey C , Moh J ,et al.Expanded dataset of mechanical properties and observed s of multi-principal element alloys[J].Scientific Data, 2020, 7(1).DOI:10.1038/s41597-020-00768-9."
25,0,0,0,0,0,25,25,0,25,0,0,0,0,0,BCC,ANNEAL,"Borg C K H , Frey C , Moh J ,et al.Expanded dataset of mechanical properties and observed s of multi-principal element alloys[J].Scientific Data, 2020, 7(1).DOI:10.1038/s41597-020-00768-9."
0,0,0,0,0,0,12.5,25,0,25,0,12.5,0,25,0,BCC,CAST,"Borg C K H , Frey C , Moh J ,et al.Expanded dataset of mechanical properties and observed s of multi-principal element alloys[J].Scientific Data, 2020, 7(1).DOI:10.1038/s41597-020-00768-9."
0,0,0,0,0,0,16.66666667,16.66666667,0,16.66666667,16.66666667,0,0,16.66666667,16.66666667,BCC,CAST,"Borg C K H , Frey C , Moh J ,et al.Expanded dataset of mechanical properties and observed s of multi-principal element alloys[J].Scientific Data, 2020, 7(1).DOI:10.1038/s41597-020-00768-9."
0,0,0,0,0,0,20,20,0,20,0,0,0,20,20,BCC,CAST,"Borg C K H , Frey C , Moh J ,et al.Expanded dataset of mechanical properties and observed s of multi-principal element alloys[J].Scientific Data, 2020, 7(1).DOI:10.1038/s41597-020-00768-9."
0,0,0,0,0,0,20,20,0,0,20,0,0,20,20,BCC,CAST,"Borg C K H , Frey C , Moh J ,et al.Expanded dataset of mechanical properties and observed s of multi-principal element alloys[J].Scientific Data, 2020, 7(1).DOI:10.1038/s41597-020-00768-9."
0,0,0,0,0,0,16.66666667,16.66666667,16.66666667,16.66666667,16.66666667,16.66666667,0,0,0,BCC,CAST,"Borg C K H , Frey C , Moh J ,et al.Expanded dataset of mechanical properties and observed s of multi-principal element alloys[J].Scientific Data, 2020, 7(1).DOI:10.1038/s41597-020-00768-9."
0,0,0,0,0,0,20,20,20,20,20,0,0,0,0,BCC,CAST,"Borg C K H , Frey C , Moh J ,et al.Expanded dataset of mechanical properties and observed s of multi-principal element alloys[J].Scientific Data, 2020, 7(1).DOI:10.1038/s41597-020-00768-9."
20,0,20,0,0,0,20,20,0,20,0,0,0,0,0,BCC+IM,ANNEAL,"Borg C K H , Frey C , Moh J ,et al.Expanded dataset of mechanical properties and observed s of multi-principal element alloys[J].Scientific Data, 2020, 7(1).DOI:10.1038/s41597-020-00768-9."
0,20,20,0,20,20,0,0,0,0,0,0,20,0,0,FCC,WROUGHT,"Borg C K H , Frey C , Moh J ,et al.Expanded dataset of mechanical properties and observed s of multi-principal element alloys[J].Scientific Data, 2020, 7(1).DOI:10.1038/s41597-020-00768-9."
0,0,0,0,0,0,0,20,0,20,20,0,0,20,20,BCC,WROUGHT,"Borg C K H , Frey C , Moh J ,et al.Expanded dataset of mechanical properties and observed s of multi-principal element alloys[J].Scientific Data, 2020, 7(1).DOI:10.1038/s41597-020-00768-9."
0,0,0,0,0,0,0,20,0,20,20,0,0,20,20,BCC,WROUGHT,"Borg C K H , Frey C , Moh J ,et al.Expanded dataset of mechanical properties and observed s of multi-principal element alloys[J].Scientific Data, 2020, 7(1).DOI:10.1038/s41597-020-00768-9."
0,0,0,0,0,0,0,20,0,20,20,0,0,20,20,BCC,WROUGHT,"Borg C K H , Frey C , Moh J ,et al.Expanded dataset of mechanical properties and observed s of multi-principal element alloys[J].Scientific Data, 2020, 7(1).DOI:10.1038/s41597-020-00768-9."
0,33.33333333,0,0,33.33333333,33.33333333,0,0,0,0,0,0,0,0,0,FCC,WROUGHT,"Borg C K H , Frey C , Moh J ,et al.Expanded dataset of mechanical properties and observed s of multi-principal element alloys[J].Scientific Data, 2020, 7(1).DOI:10.1038/s41597-020-00768-9."
0,33.33333333,0,0,33.33333333,33.33333333,0,0,0,0,0,0,0,0,0,FCC,WROUGHT,"Borg C K H , Frey C , Moh J ,et al.Expanded dataset of mechanical properties and observed s of multi-principal element alloys[J].Scientific Data, 2020, 7(1).DOI:10.1038/s41597-020-00768-9."
0,33.33333333,0,0,33.33333333,33.33333333,0,0,0,0,0,0,0,0,0,FCC,WROUGHT,"Borg C K H , Frey C , Moh J ,et al.Expanded dataset of mechanical properties and observed s of multi-principal element alloys[J].Scientific Data, 2020, 7(1).DOI:10.1038/s41597-020-00768-9."
0,33.33333333,0,0,33.33333333,33.33333333,0,0,0,0,0,0,0,0,0,FCC,WROUGHT,"Borg C K H , Frey C , Moh J ,et al.Expanded dataset of mechanical properties and observed s of multi-principal element alloys[J].Scientific Data, 2020, 7(1).DOI:10.1038/s41597-020-00768-9."
0,0,0,0,0,0,20,20,0,20,0,0,0,20,20,BCC,CAST,"Borg C K H , Frey C , Moh J ,et al.Expanded dataset of mechanical properties and observed s of multi-principal element alloys[J].Scientific Data, 2020, 7(1).DOI:10.1038/s41597-020-00768-9."
0,33.33333333,0,0,33.33333333,33.33333333,0,0,0,0,0,0,0,0,0,FCC,WROUGHT,"Borg C K H , Frey C , Moh J ,et al.Expanded dataset of mechanical properties and observed s of multi-principal element alloys[J].Scientific Data, 2020, 7(1).DOI:10.1038/s41597-020-00768-9."
0,48.70920604,2.58158792,0,0,48.70920604,0,0,0,0,0,0,0,0,0,FCC,WROUGHT,"Borg C K H , Frey C , Moh J ,et al.Expanded dataset of mechanical properties and observed s of multi-principal element alloys[J].Scientific Data, 2020, 7(1).DOI:10.1038/s41597-020-00768-9."
0,0,0,0,33.33333333,33.33333333,0,0,0,0,0,0,33.33333333,0,0,FCC,WROUGHT,"Borg C K H , Frey C , Moh J ,et al.Expanded dataset of mechanical properties and observed s of multi-principal element alloys[J].Scientific Data, 2020, 7(1).DOI:10.1038/s41597-020-00768-9."
0,0,0,0,33.33333333,33.33333333,0,0,0,0,0,0,33.33333333,0,0,FCC,WROUGHT,"Borg C K H , Frey C , Moh J ,et al.Expanded dataset of mechanical properties and observed s of multi-principal element alloys[J].Scientific Data, 2020, 7(1).DOI:10.1038/s41597-020-00768-9."
0,0,0,0,33.33333333,33.33333333,0,0,0,0,0,0,33.33333333,0,0,FCC,WROUGHT,"Borg C K H , Frey C , Moh J ,et al.Expanded dataset of mechanical properties and observed s of multi-principal element alloys[J].Scientific Data, 2020, 7(1).DOI:10.1038/s41597-020-00768-9."
0,0,0,0,33.33333333,33.33333333,0,0,0,0,0,0,33.33333333,0,0,FCC,WROUGHT,"Borg C K H , Frey C , Moh J ,et al.Expanded dataset of mechanical properties and observed s of multi-principal element alloys[J].Scientific Data, 2020, 7(1).DOI:10.1038/s41597-020-00768-9."
0,0,0,0,33.33333333,33.33333333,0,0,0,0,0,0,33.33333333,0,0,FCC,WROUGHT,"Borg C K H , Frey C , Moh J ,et al.Expanded dataset of mechanical properties and observed s of multi-principal element alloys[J].Scientific Data, 2020, 7(1).DOI:10.1038/s41597-020-00768-9."
0,0,0,0,33.33333333,33.33333333,0,0,0,0,0,0,33.33333333,0,0,FCC,WROUGHT,"Borg C K H , Frey C , Moh J ,et al.Expanded dataset of mechanical properties and observed s of multi-principal element alloys[J].Scientific Data, 2020, 7(1).DOI:10.1038/s41597-020-00768-9."
0,33.33333333,0,0,0,33.33333333,0,0,0,0,0,0,33.33333333,0,0,FCC,WROUGHT,"Borg C K H , Frey C , Moh J ,et al.Expanded dataset of mechanical properties and observed s of multi-principal element alloys[J].Scientific Data, 2020, 7(1).DOI:10.1038/s41597-020-00768-9."
0,33.33333333,0,0,0,33.33333333,0,0,0,0,0,0,33.33333333,0,0,FCC,WROUGHT,"Borg C K H , Frey C , Moh J ,et al.Expanded dataset of mechanical properties and observed s of multi-principal element alloys[J].Scientific Data, 2020, 7(1).DOI:10.1038/s41597-020-00768-9."
0,33.33333333,0,0,0,33.33333333,0,0,0,0,0,0,33.33333333,0,0,FCC,WROUGHT,"Borg C K H , Frey C , Moh J ,et al.Expanded dataset of mechanical properties and observed s of multi-principal element alloys[J].Scientific Data, 2020, 7(1).DOI:10.1038/s41597-020-00768-9."
0,33.33333333,0,0,0,33.33333333,0,0,0,0,0,0,33.33333333,0,0,FCC,WROUGHT,"Borg C K H , Frey C , Moh J ,et al.Expanded dataset of mechanical properties and observed s of multi-principal element alloys[J].Scientific Data, 2020, 7(1).DOI:10.1038/s41597-020-00768-9."
0,44.44444444,11.11111111,0,0,44.44444444,0,0,0,0,0,0,0,0,0,FCC,WROUGHT,"Borg C K H , Frey C , Moh J ,et al.Expanded dataset of mechanical properties and observed s of multi-principal element alloys[J].Scientific Data, 2020, 7(1).DOI:10.1038/s41597-020-00768-9."
0,44.44444444,11.11111111,0,0,44.44444444,0,0,0,0,0,0,0,0,0,FCC,WROUGHT,"Borg C K H , Frey C , Moh J ,et al.Expanded dataset of mechanical properties and observed s of multi-principal element alloys[J].Scientific Data, 2020, 7(1).DOI:10.1038/s41597-020-00768-9."
0,44.44444444,11.11111111,0,0,44.44444444,0,0,0,0,0,0,0,0,0,FCC,WROUGHT,"Borg C K H , Frey C , Moh J ,et al.Expanded dataset of mechanical properties and observed s of multi-principal element alloys[J].Scientific Data, 2020, 7(1).DOI:10.1038/s41597-020-00768-9."
0,44.44444444,11.11111111,0,0,44.44444444,0,0,0,0,0,0,0,0,0,FCC,WROUGHT,"Borg C K H , Frey C , Moh J ,et al.Expanded dataset of mechanical properties and observed s of multi-principal element alloys[J].Scientific Data, 2020, 7(1).DOI:10.1038/s41597-020-00768-9."
0,25,25,0,25,25,0,0,0,0,0,0,0,0,0,FCC,WROUGHT,"Borg C K H , Frey C , Moh J ,et al.Expanded dataset of mechanical properties and observed s of multi-principal element alloys[J].Scientific Data, 2020, 7(1).DOI:10.1038/s41597-020-00768-9."
0,25,25,0,25,25,0,0,0,0,0,0,0,0,0,FCC,WROUGHT,"Borg C K H , Frey C , Moh J ,et al.Expanded dataset of mechanical properties and observed s of multi-principal element alloys[J].Scientific Data, 2020, 7(1).DOI:10.1038/s41597-020-00768-9."
0,25,25,0,25,25,0,0,0,0,0,0,0,0,0,FCC,WROUGHT,"Borg C K H , Frey C , Moh J ,et al.Expanded dataset of mechanical properties and observed s of multi-principal element alloys[J].Scientific Data, 2020, 7(1).DOI:10.1038/s41597-020-00768-9."
0,25,25,0,25,25,0,0,0,0,0,0,0,0,0,FCC,WROUGHT,"Borg C K H , Frey C , Moh J ,et al.Expanded dataset of mechanical properties and observed s of multi-principal element alloys[J].Scientific Data, 2020, 7(1).DOI:10.1038/s41597-020-00768-9."
0,25,25,0,25,25,0,0,0,0,0,0,0,0,0,FCC,WROUGHT,"Borg C K H , Frey C , Moh J ,et al.Expanded dataset of mechanical properties and observed s of multi-principal element alloys[J].Scientific Data, 2020, 7(1).DOI:10.1038/s41597-020-00768-9."
0,11.11111111,44.44444444,0,0,44.44444444,0,0,0,0,0,0,0,0,0,FCC,WROUGHT,"Borg C K H , Frey C , Moh J ,et al.Expanded dataset of mechanical properties and observed s of multi-principal element alloys[J].Scientific Data, 2020, 7(1).DOI:10.1038/s41597-020-00768-9."
0,11.11111111,44.44444444,0,0,44.44444444,0,0,0,0,0,0,0,0,0,FCC,WROUGHT,"Borg C K H , Frey C , Moh J ,et al.Expanded dataset of mechanical properties and observed s of multi-principal element alloys[J].Scientific Data, 2020, 7(1).DOI:10.1038/s41597-020-00768-9."
0,11.11111111,44.44444444,0,0,44.44444444,0,0,0,0,0,0,0,0,0,FCC,WROUGHT,"Borg C K H , Frey C , Moh J ,et al.Expanded dataset of mechanical properties and observed s of multi-principal element alloys[J].Scientific Data, 2020, 7(1).DOI:10.1038/s41597-020-00768-9."
0,11.11111111,44.44444444,0,0,44.44444444,0,0,0,0,0,0,0,0,0,FCC,WROUGHT,"Borg C K H , Frey C , Moh J ,et al.Expanded dataset of mechanical properties and observed s of multi-principal element alloys[J].Scientific Data, 2020, 7(1).DOI:10.1038/s41597-020-00768-9."
0,20,20,0,20,20,0,0,0,0,0,0,20,0,0,FCC,CAST,"Borg C K H , Frey C , Moh J ,et al.Expanded dataset of mechanical properties and observed s of multi-principal element alloys[J].Scientific Data, 2020, 7(1).DOI:10.1038/s41597-020-00768-9."
0,20,20,0,20,20,0,0,0,0,0,0,20,0,0,FCC,WROUGHT,"Borg C K H , Frey C , Moh J ,et al.Expanded dataset of mechanical properties and observed s of multi-principal element alloys[J].Scientific Data, 2020, 7(1).DOI:10.1038/s41597-020-00768-9."
0,20,20,0,20,20,0,0,0,0,0,0,20,0,0,FCC,WROUGHT,"Borg C K H , Frey C , Moh J ,et al.Expanded dataset of mechanical properties and observed s of multi-principal element alloys[J].Scientific Data, 2020, 7(1).DOI:10.1038/s41597-020-00768-9."
0,20,20,0,20,20,0,0,0,0,0,0,20,0,0,FCC,WROUGHT,"Borg C K H , Frey C , Moh J ,et al.Expanded dataset of mechanical properties and observed s of multi-principal element alloys[J].Scientific Data, 2020, 7(1).DOI:10.1038/s41597-020-00768-9."
0,20,20,0,20,20,0,0,0,0,0,0,20,0,0,FCC,WROUGHT,"Borg C K H , Frey C , Moh J ,et al.Expanded dataset of mechanical properties and observed s of multi-principal element alloys[J].Scientific Data, 2020, 7(1).DOI:10.1038/s41597-020-00768-9."
0,20,20,0,20,20,0,0,0,0,0,0,20,0,0,FCC,WROUGHT,"Borg C K H , Frey C , Moh J ,et al.Expanded dataset of mechanical properties and observed s of multi-principal element alloys[J].Scientific Data, 2020, 7(1).DOI:10.1038/s41597-020-00768-9."
0,20,20,0,20,20,0,0,0,0,0,0,20,0,0,FCC,WROUGHT,"Borg C K H , Frey C , Moh J ,et al.Expanded dataset of mechanical properties and observed s of multi-principal element alloys[J].Scientific Data, 2020, 7(1).DOI:10.1038/s41597-020-00768-9."
0,20,20,0,20,20,0,0,0,0,0,0,20,0,0,FCC,WROUGHT,"Borg C K H , Frey C , Moh J ,et al.Expanded dataset of mechanical properties and observed s of multi-principal element alloys[J].Scientific Data, 2020, 7(1).DOI:10.1038/s41597-020-00768-9."
0,21.27659574,0,0,21.27659574,42.55319149,4.255319149,0,0,0,0,10.63829787,0,0,0,FCC,CAST,"Borg C K H , Frey C , Moh J ,et al.Expanded dataset of mechanical properties and observed s of multi-principal element alloys[J].Scientific Data, 2020, 7(1).DOI:10.1038/s41597-020-00768-9."
0,21.27659574,0,0,21.27659574,42.55319149,4.255319149,0,0,0,0,10.63829787,0,0,0,FCC,CAST,"Borg C K H , Frey C , Moh J ,et al.Expanded dataset of mechanical properties and observed s of multi-principal element alloys[J].Scientific Data, 2020, 7(1).DOI:10.1038/s41597-020-00768-9."
0,21.27659574,0,0,21.27659574,42.55319149,4.255319149,0,0,0,0,10.63829787,0,0,0,FCC,CAST,"Borg C K H , Frey C , Moh J ,et al.Expanded dataset of mechanical properties and observed s of multi-principal element alloys[J].Scientific Data, 2020, 7(1).DOI:10.1038/s41597-020-00768-9."
0,21.27659574,0,0,21.27659574,42.55319149,4.255319149,0,0,0,0,10.63829787,0,0,0,FCC,CAST,"Borg C K H , Frey C , Moh J ,et al.Expanded dataset of mechanical properties and observed s of multi-principal element alloys[J].Scientific Data, 2020, 7(1).DOI:10.1038/s41597-020-00768-9."
0,21.27659574,0,0,21.27659574,42.55319149,4.255319149,0,0,0,0,10.63829787,0,0,0,FCC,CAST,"Borg C K H , Frey C , Moh J ,et al.Expanded dataset of mechanical properties and observed s of multi-principal element alloys[J].Scientific Data, 2020, 7(1).DOI:10.1038/s41597-020-00768-9."
0,21.27659574,0,0,21.27659574,42.55319149,4.255319149,0,0,0,0,10.63829787,0,0,0,FCC,CAST,"Borg C K H , Frey C , Moh J ,et al.Expanded dataset of mechanical properties and observed s of multi-principal element alloys[J].Scientific Data, 2020, 7(1).DOI:10.1038/s41597-020-00768-9."
6.976744186,23.25581395,23.25581395,0,23.25581395,23.25581395,0,0,0,0,0,0,0,0,0,FCC,CAST,"Borg C K H , Frey C , Moh J ,et al.Expanded dataset of mechanical properties and observed s of multi-principal element alloys[J].Scientific Data, 2020, 7(1).DOI:10.1038/s41597-020-00768-9."
6.976744186,23.25581395,23.25581395,0,23.25581395,23.25581395,0,0,0,0,0,0,0,0,0,FCC,CAST,"Borg C K H , Frey C , Moh J ,et al.Expanded dataset of mechanical properties and observed s of multi-principal element alloys[J].Scientific Data, 2020, 7(1).DOI:10.1038/s41597-020-00768-9."
6.976744186,23.25581395,23.25581395,0,23.25581395,23.25581395,0,0,0,0,0,0,0,0,0,FCC,CAST,"Borg C K H , Frey C , Moh J ,et al.Expanded dataset of mechanical properties and observed s of multi-principal element alloys[J].Scientific Data, 2020, 7(1).DOI:10.1038/s41597-020-00768-9."
20,20,20,0,20,20,0,0,0,0,0,0,0,0,0,BCC1+BCC2,CAST,"Borg C K H , Frey C , Moh J ,et al.Expanded dataset of mechanical properties and observed s of multi-principal element alloys[J].Scientific Data, 2020, 7(1).DOI:10.1038/s41597-020-00768-9."
20,20,20,0,20,20,0,0,0,0,0,0,0,0,0,BCC1+BCC2,CAST,"Borg C K H , Frey C , Moh J ,et al.Expanded dataset of mechanical properties and observed s of multi-principal element alloys[J].Scientific Data, 2020, 7(1).DOI:10.1038/s41597-020-00768-9."
0,17.49174917,12.48624862,0,55.00550055,10.0110011,5.00550055,0,0,0,0,0,0,0,0,FCC+IM,WROUGHT,"Borg C K H , Frey C , Moh J ,et al.Expanded dataset of mechanical properties and observed s of multi-principal element alloys[J].Scientific Data, 2020, 7(1).DOI:10.1038/s41597-020-00768-9."
0,17.99669785,12.49312053,0,55.03577325,6.989543203,7.484865162,0,0,0,0,0,0,0,0,FCC+IM,WROUGHT,"Borg C K H , Frey C , Moh J ,et al.Expanded dataset of mechanical properties and observed s of multi-principal element alloys[J].Scientific Data, 2020, 7(1).DOI:10.1038/s41597-020-00768-9."
0,17.49174917,12.48624862,0,55.00550055,10.0110011,5.00550055,0,0,0,0,0,0,0,0,FCC+IM,WROUGHT,"Borg C K H , Frey C , Moh J ,et al.Expanded dataset of mechanical properties and observed s of multi-principal element alloys[J].Scientific Data, 2020, 7(1).DOI:10.1038/s41597-020-00768-9."
0,17.99669785,12.49312053,0,55.03577325,6.989543203,7.484865162,0,0,0,0,0,0,0,0,FCC+IM,WROUGHT,"Borg C K H , Frey C , Moh J ,et al.Expanded dataset of mechanical properties and observed s of multi-principal element alloys[J].Scientific Data, 2020, 7(1).DOI:10.1038/s41597-020-00768-9."
0,17.49174917,12.48624862,0,55.00550055,10.0110011,5.00550055,0,0,0,0,0,0,0,0,FCC+IM,WROUGHT,"Borg C K H , Frey C , Moh J ,et al.Expanded dataset of mechanical properties and observed s of multi-principal element alloys[J].Scientific Data, 2020, 7(1).DOI:10.1038/s41597-020-00768-9."
0,17.99669785,12.49312053,0,55.03577325,6.989543203,7.484865162,0,0,0,0,0,0,0,0,FCC+IM,WROUGHT,"Borg C K H , Frey C , Moh J ,et al.Expanded dataset of mechanical properties and observed s of multi-principal element alloys[J].Scientific Data, 2020, 7(1).DOI:10.1038/s41597-020-00768-9."
0,17.49174917,12.48624862,0,55.00550055,10.0110011,5.00550055,0,0,0,0,0,0,0,0,FCC+IM,WROUGHT,"Borg C K H , Frey C , Moh J ,et al.Expanded dataset of mechanical properties and observed s of multi-principal element alloys[J].Scientific Data, 2020, 7(1).DOI:10.1038/s41597-020-00768-9."
0,17.99669785,12.49312053,0,55.03577325,6.989543203,7.484865162,0,0,0,0,0,0,0,0,FCC+IM,WROUGHT,"Borg C K H , Frey C , Moh J ,et al.Expanded dataset of mechanical properties and observed s of multi-principal element alloys[J].Scientific Data, 2020, 7(1).DOI:10.1038/s41597-020-00768-9."
0,20,20,0,20,20,0,0,0,0,0,0,20,0,0,FCC,ANNEAL,"Borg C K H , Frey C , Moh J ,et al.Expanded dataset of mechanical properties and observed s of multi-principal element alloys[J].Scientific Data, 2020, 7(1).DOI:10.1038/s41597-020-00768-9."
0,0,20,20,20,20,0,0,0,0,0,0,20,0,0,BCC+FCC,CAST,"Borg C K H , Frey C , Moh J ,et al.Expanded dataset of mechanical properties and observed s of multi-principal element alloys[J].Scientific Data, 2020, 7(1).DOI:10.1038/s41597-020-00768-9."
0,0,20,20,20,20,0,0,0,0,0,0,20,0,0,BCC+FCC,ANNEAL,"Borg C K H , Frey C , Moh J ,et al.Expanded dataset of mechanical properties and observed s of multi-principal element alloys[J].Scientific Data, 2020, 7(1).DOI:10.1038/s41597-020-00768-9."
0,0,20,20,20,20,0,0,0,0,0,0,20,0,0,BCC+FCC,ANNEAL,"Borg C K H , Frey C , Moh J ,et al.Expanded dataset of mechanical properties and observed s of multi-principal element alloys[J].Scientific Data, 2020, 7(1).DOI:10.1038/s41597-020-00768-9."
0,0,20,20,20,20,0,0,0,0,0,0,20,0,0,BCC+FCC,ANNEAL,"Borg C K H , Frey C , Moh J ,et al.Expanded dataset of mechanical properties and observed s of multi-principal element alloys[J].Scientific Data, 2020, 7(1).DOI:10.1038/s41597-020-00768-9."
0,0,20,20,20,20,0,0,0,0,0,0,20,0,0,BCC+FCC+IM,ANNEAL,"Borg C K H , Frey C , Moh J ,et al.Expanded dataset of mechanical properties and observed s of multi-principal element alloys[J].Scientific Data, 2020, 7(1).DOI:10.1038/s41597-020-00768-9."
0,0,20,20,20,20,0,0,0,0,0,0,20,0,0,BCC+FCC+IM,ANNEAL,"Borg C K H , Frey C , Moh J ,et al.Expanded dataset of mechanical properties and observed s of multi-principal element alloys[J].Scientific Data, 2020, 7(1).DOI:10.1038/s41597-020-00768-9."
0,0,20,20,20,20,0,0,0,0,0,0,20,0,0,BCC+FCC+IM,ANNEAL,"Borg C K H , Frey C , Moh J ,et al.Expanded dataset of mechanical properties and observed s of multi-principal element alloys[J].Scientific Data, 2020, 7(1).DOI:10.1038/s41597-020-00768-9."
0,0,20,20,20,20,0,0,0,0,0,0,20,0,0,BCC+FCC+IM,ANNEAL,"Borg C K H , Frey C , Moh J ,et al.Expanded dataset of mechanical properties and observed s of multi-principal element alloys[J].Scientific Data, 2020, 7(1).DOI:10.1038/s41597-020-00768-9."
0,0,20,20,20,20,0,0,0,0,0,0,20,0,0,BCC+FCC,ANNEAL,"Borg C K H , Frey C , Moh J ,et al.Expanded dataset of mechanical properties and observed s of multi-principal element alloys[J].Scientific Data, 2020, 7(1).DOI:10.1038/s41597-020-00768-9."
10.00719942,24.98200144,7.991360691,0,15.01079914,35.99712023,0,6.011519078,0,0,0,0,0,0,0,FCC,ANNEAL,"Borg C K H , Frey C , Moh J ,et al.Expanded dataset of mechanical properties and observed s of multi-principal element alloys[J].Scientific Data, 2020, 7(1).DOI:10.1038/s41597-020-00768-9."
10.00719942,24.98200144,7.991360691,0,15.01079914,35.99712023,0,6.011519078,0,0,0,0,0,0,0,FCC,ANNEAL,"Borg C K H , Frey C , Moh J ,et al.Expanded dataset of mechanical properties and observed s of multi-principal element alloys[J].Scientific Data, 2020, 7(1).DOI:10.1038/s41597-020-00768-9."
10.00719942,24.98200144,7.991360691,0,15.01079914,35.99712023,0,6.011519078,0,0,0,0,0,0,0,FCC,ANNEAL,"Borg C K H , Frey C , Moh J ,et al.Expanded dataset of mechanical properties and observed s of multi-principal element alloys[J].Scientific Data, 2020, 7(1).DOI:10.1038/s41597-020-00768-9."
10.00719942,24.98200144,7.991360691,0,15.01079914,35.99712023,0,6.011519078,0,0,0,0,0,0,0,FCC,ANNEAL,"Borg C K H , Frey C , Moh J ,et al.Expanded dataset of mechanical properties and observed s of multi-principal element alloys[J].Scientific Data, 2020, 7(1).DOI:10.1038/s41597-020-00768-9."
10.00719942,24.98200144,7.991360691,0,15.01079914,35.99712023,0,6.011519078,0,0,0,0,0,0,0,FCC,ANNEAL,"Borg C K H , Frey C , Moh J ,et al.Expanded dataset of mechanical properties and observed s of multi-principal element alloys[J].Scientific Data, 2020, 7(1).DOI:10.1038/s41597-020-00768-9."
10.00719942,24.98200144,7.991360691,0,15.01079914,35.99712023,0,6.011519078,0,0,0,0,0,0,0,FCC,ANNEAL,"Borg C K H , Frey C , Moh J ,et al.Expanded dataset of mechanical properties and observed s of multi-principal element alloys[J].Scientific Data, 2020, 7(1).DOI:10.1038/s41597-020-00768-9."
10.00719942,24.98200144,7.991360691,0,15.01079914,35.99712023,0,6.011519078,0,0,0,0,0,0,0,FCC,ANNEAL,"Borg C K H , Frey C , Moh J ,et al.Expanded dataset of mechanical properties and observed s of multi-principal element alloys[J].Scientific Data, 2020, 7(1).DOI:10.1038/s41597-020-00768-9."
10.00719942,24.98200144,7.991360691,0,15.01079914,35.99712023,0,6.011519078,0,0,0,0,0,0,0,FCC,ANNEAL,"Borg C K H , Frey C , Moh J ,et al.Expanded dataset of mechanical properties and observed s of multi-principal element alloys[J].Scientific Data, 2020, 7(1).DOI:10.1038/s41597-020-00768-9."
10.00719942,24.98200144,7.991360691,0,15.01079914,35.99712023,0,6.011519078,0,0,0,0,0,0,0,FCC,ANNEAL,"Borg C K H , Frey C , Moh J ,et al.Expanded dataset of mechanical properties and observed s of multi-principal element alloys[J].Scientific Data, 2020, 7(1).DOI:10.1038/s41597-020-00768-9."
10.00719942,24.98200144,7.991360691,0,15.01079914,35.99712023,0,6.011519078,0,0,0,0,0,0,0,FCC,ANNEAL,"Borg C K H , Frey C , Moh J ,et al.Expanded dataset of mechanical properties and observed s of multi-principal element alloys[J].Scientific Data, 2020, 7(1).DOI:10.1038/s41597-020-00768-9."
0,10.0069979,15.01049685,0,34.98950315,24.98250525,0,0,0,0,0,10.0069979,5.00349895,0,0,FCC,WROUGHT,"Borg C K H , Frey C , Moh J ,et al.Expanded dataset of mechanical properties and observed s of multi-principal element alloys[J].Scientific Data, 2020, 7(1).DOI:10.1038/s41597-020-00768-9."
0,10.0069979,15.01049685,0,34.98950315,24.98250525,0,0,0,0,0,10.0069979,5.00349895,0,0,FCC,WROUGHT,"Borg C K H , Frey C , Moh J ,et al.Expanded dataset of mechanical properties and observed s of multi-principal element alloys[J].Scientific Data, 2020, 7(1).DOI:10.1038/s41597-020-00768-9."
0,10.0069979,15.01049685,0,34.98950315,24.98250525,0,0,0,0,0,10.0069979,5.00349895,0,0,FCC,WROUGHT,"Borg C K H , Frey C , Moh J ,et al.Expanded dataset of mechanical properties and observed s of multi-principal element alloys[J].Scientific Data, 2020, 7(1).DOI:10.1038/s41597-020-00768-9."
0,10.0069979,15.01049685,0,34.98950315,24.98250525,0,0,0,0,0,10.0069979,5.00349895,0,0,FCC,WROUGHT,"Borg C K H , Frey C , Moh J ,et al.Expanded dataset of mechanical properties and observed s of multi-principal element alloys[J].Scientific Data, 2020, 7(1).DOI:10.1038/s41597-020-00768-9."
0,10.0069979,15.01049685,0,34.98950315,24.98250525,0,0,0,0,0,10.0069979,5.00349895,0,0,FCC,WROUGHT,"Borg C K H , Frey C , Moh J ,et al.Expanded dataset of mechanical properties and observed s of multi-principal element alloys[J].Scientific Data, 2020, 7(1).DOI:10.1038/s41597-020-00768-9."
33.33333333,16.66666667,16.66666667,0,16.66666667,16.66666667,0,0,0,0,0,0,0,0,0,BCC1+BCC2,CAST,"Borg C K H , Frey C , Moh J ,et al.Expanded dataset of mechanical properties and observed s of multi-principal element alloys[J].Scientific Data, 2020, 7(1).DOI:10.1038/s41597-020-00768-9."
