Repository: 16611808637/Closed-Loop-Self-Augmentation-and-Heterogeneous-Ensemble-Learning

## Environment & Dependencies
Python version: `3.14.5`
Main packages:
- scikit-learn == 1.8.0
- XGBoost == 3.2.0
- CatBoost == 1.2.10
- LightGBM == 4.6.0
- Tabular Foundation Model (TabFM v1.0.1)
- numpy, pandas, matplotlib, seaborn, scipy

Install dependencies:
```bash
pip install -r requirements.txt

## Dataset

The raw and cleaned MCA datasets used in this study are publicly available in the repository:

> 
> Path: `1_Raw_data_and_cleaning/data/`

File: 1_Raw_data_and_cleaning/data_reference.csv (part 6 of 15)
Al,Co,Cr,Cu,Fe,Ni,Mo,Ti,W,Nb,Ta,V,Mn,Hf,Zr,Phase,Preparation method,Reference
29.9850075,16.67166417,16.67166417,0,16.67166417,16.67166417,0,3.328335832,0,0,0,0,0,0,0,BCC1+BCC2,CAST,"Borg C K H , Frey C , Moh J ,et al.Expanded dataset of mechanical properties and observed s of multi-principal element alloys[J].Scientific Data, 2020, 7(1).DOI:10.1038/s41597-020-00768-9."
24.99375156,16.67083229,16.67083229,0,16.67083229,16.67083229,0,8.32291927,0,0,0,0,0,0,0,BCC1+BCC2,CAST,"Borg C K H , Frey C , Moh J ,et al.Expanded dataset of mechanical properties and observed s of multi-principal element alloys[J].Scientific Data, 2020, 7(1).DOI:10.1038/s41597-020-00768-9."
20.0040008,16.66333267,16.66333267,0,16.66333267,16.66333267,0,13.34266853,0,0,0,0,0,0,0,BCC1+BCC2,CAST,"Borg C K H , Frey C , Moh J ,et al.Expanded dataset of mechanical properties and observed s of multi-principal element alloys[J].Scientific Data, 2020, 7(1).DOI:10.1038/s41597-020-00768-9."
16.66666667,16.66666667,16.66666667,0,16.66666667,16.66666667,0,16.66666667,0,0,0,0,0,0,0,BCC+IM,CAST,"Borg C K H , Frey C , Moh J ,et al.Expanded dataset of mechanical properties and observed s of multi-principal element alloys[J].Scientific Data, 2020, 7(1).DOI:10.1038/s41597-020-00768-9."
13.34266853,16.66333267,16.66333267,0,16.66333267,16.66333267,0,20.0040008,0,0,0,0,0,0,0,BCC+IM,CAST,"Borg C K H , Frey C , Moh J ,et al.Expanded dataset of mechanical properties and observed s of multi-principal element alloys[J].Scientific Data, 2020, 7(1).DOI:10.1038/s41597-020-00768-9."
0,0,0,0,0,0,0,16.66666667,16.66666667,16.66666667,16.66666667,0,0,16.66666667,16.66666667,BCC+IM,CAST,"Borg C K H , Frey C , Moh J ,et al.Expanded dataset of mechanical properties and observed s of multi-principal element alloys[J].Scientific Data, 2020, 7(1).DOI:10.1038/s41597-020-00768-9."
0,0,0,0,0,0,14.28571429,14.28571429,14.28571429,14.28571429,14.28571429,0,0,14.28571429,14.28571429,BCC+IM,CAST,"Borg C K H , Frey C , Moh J ,et al.Expanded dataset of mechanical properties and observed s of multi-principal element alloys[J].Scientific Data, 2020, 7(1).DOI:10.1038/s41597-020-00768-9."
0,0,0,0,0,0,0,16.66666667,16.66666667,16.66666667,16.66666667,0,0,16.66666667,16.66666667,BCC+IM,CAST,"Borg C K H , Frey C , Moh J ,et al.Expanded dataset of mechanical properties and observed s of multi-principal element alloys[J].Scientific Data, 2020, 7(1).DOI:10.1038/s41597-020-00768-9."
0,0,0,0,0,0,14.28571429,14.28571429,14.28571429,14.28571429,14.28571429,0,0,14.28571429,14.28571429,BCC+IM,CAST,"Borg C K H , Frey C , Moh J ,et al.Expanded dataset of mechanical properties and observed s of multi-principal element alloys[J].Scientific Data, 2020, 7(1).DOI:10.1038/s41597-020-00768-9."
0,0,0,0,0,0,0,16.66666667,16.66666667,16.66666667,16.66666667,0,0,16.66666667,16.66666667,BCC+IM,CAST,"Borg C K H , Frey C , Moh J ,et al.Expanded dataset of mechanical properties and observed s of multi-principal element alloys[J].Scientific Data, 2020, 7(1).DOI:10.1038/s41597-020-00768-9."
0,0,0,0,0,0,14.28571429,14.28571429,14.28571429,14.28571429,14.28571429,0,0,14.28571429,14.28571429,BCC+IM,CAST,"Borg C K H , Frey C , Moh J ,et al.Expanded dataset of mechanical properties and observed s of multi-principal element alloys[J].Scientific Data, 2020, 7(1).DOI:10.1038/s41597-020-00768-9."
0,0,0,0,0,0,0,16.66666667,16.66666667,16.66666667,16.66666667,0,0,16.66666667,16.66666667,BCC+IM,CAST,"Borg C K H , Frey C , Moh J ,et al.Expanded dataset of mechanical properties and observed s of multi-principal element alloys[J].Scientific Data, 2020, 7(1).DOI:10.1038/s41597-020-00768-9."
0,0,0,0,0,0,14.28571429,14.28571429,14.28571429,14.28571429,14.28571429,0,0,14.28571429,14.28571429,BCC+IM,CAST,"Borg C K H , Frey C , Moh J ,et al.Expanded dataset of mechanical properties and observed s of multi-principal element alloys[J].Scientific Data, 2020, 7(1).DOI:10.1038/s41597-020-00768-9."
0,0,0,0,0,0,0,33.33333333,0,33.33333333,0,0,0,0,33.33333333,BCC,CAST,"Borg C K H , Frey C , Moh J ,et al.Expanded dataset of mechanical properties and observed s of multi-principal element alloys[J].Scientific Data, 2020, 7(1).DOI:10.1038/s41597-020-00768-9."
0,0,0,0,0,0,0,25,0,25,0,0,0,25,25,BCC,CAST,"Borg C K H , Frey C , Moh J ,et al.Expanded dataset of mechanical properties and observed s of multi-principal element alloys[J].Scientific Data, 2020, 7(1).DOI:10.1038/s41597-020-00768-9."
0,0,0,0,0,0,0,33.33333333,0,33.33333333,0,0,0,0,33.33333333,BCC,ANNEAL,"Borg C K H , Frey C , Moh J ,et al.Expanded dataset of mechanical properties and observed s of multi-principal element alloys[J].Scientific Data, 2020, 7(1).DOI:10.1038/s41597-020-00768-9."
0,0,0,0,0,0,0,25,0,25,0,0,0,25,25,BCC,ANNEAL,"Borg C K H , Frey C , Moh J ,et al.Expanded dataset of mechanical properties and observed s of multi-principal element alloys[J].Scientific Data, 2020, 7(1).DOI:10.1038/s41597-020-00768-9."
0,0,0,0,0,0,0,33.33333333,0,33.33333333,0,0,0,0,33.33333333,BCC,CAST,"Borg C K H , Frey C , Moh J ,et al.Expanded dataset of mechanical properties and observed s of multi-principal element alloys[J].Scientific Data, 2020, 7(1).DOI:10.1038/s41597-020-00768-9."
0,0,0,0,0,0,0,25,0,25,0,0,0,25,25,BCC,CAST,"Borg C K H , Frey C , Moh J ,et al.Expanded dataset of mechanical properties and observed s of multi-principal element alloys[J].Scientific Data, 2020, 7(1).DOI:10.1038/s41597-020-00768-9."
0,0,0,0,0,0,0,33.33333333,0,33.33333333,0,0,0,0,33.33333333,BCC,CAST,"Borg C K H , Frey C , Moh J ,et al.Expanded dataset of mechanical properties and observed s of multi-principal element alloys[J].Scientific Data, 2020, 7(1).DOI:10.1038/s41597-020-00768-9."
0,0,0,0,0,0,0,25,0,25,0,0,0,25,25,BCC,CAST,"Borg C K H , Frey C , Moh J ,et al.Expanded dataset of mechanical properties and observed s of multi-principal element alloys[J].Scientific Data, 2020, 7(1).DOI:10.1038/s41597-020-00768-9."
0,25,25,0,25,25,0,0,0,0,0,0,0,0,0,FCC,CAST,"Borg C K H , Frey C , Moh J ,et al.Expanded dataset of mechanical properties and observed s of multi-principal element alloys[J].Scientific Data, 2020, 7(1).DOI:10.1038/s41597-020-00768-9."
0,23.80952381,23.80952381,0,23.80952381,23.80952381,0,0,4.761904762,0,0,0,0,0,0,FCC,CAST,"Borg C K H , Frey C , Moh J ,et al.Expanded dataset of mechanical properties and observed s of multi-principal element alloys[J].Scientific Data, 2020, 7(1).DOI:10.1038/s41597-020-00768-9."
0,22.22222222,22.22222222,0,22.22222222,22.22222222,0,0,11.11111111,0,0,0,0,0,0,FCC+IM,CAST,"Borg C K H , Frey C , Moh J ,et al.Expanded dataset of mechanical properties and observed s of multi-principal element alloys[J].Scientific Data, 2020, 7(1).DOI:10.1038/s41597-020-00768-9."
0,0,20,0,20,0,20,0,0,20,0,20,0,0,0,BCC+IM,CAST,"Borg C K H , Frey C , Moh J ,et al.Expanded dataset of mechanical properties and observed s of multi-principal element alloys[J].Scientific Data, 2020, 7(1).DOI:10.1038/s41597-020-00768-9."
0,0,20,0,20,0,20,20,0,20,0,0,0,0,0,BCC+IM,CAST,"Borg C K H , Frey C , Moh J ,et al.Expanded dataset of mechanical properties and observed s of multi-principal element alloys[J].Scientific Data, 2020, 7(1).DOI:10.1038/s41597-020-00768-9."
0,0,0,0,20,0,20,20,0,20,0,20,0,0,0,BCC1+BCC2,CAST,"Borg C K H , Frey C , Moh J ,et al.Expanded dataset of mechanical properties and observed s of multi-principal element alloys[J].Scientific Data, 2020, 7(1).DOI:10.1038/s41597-020-00768-9."
6.25,0,20.83333333,10.41666667,20.83333333,41.66666667,0,0,0,0,0,0,0,0,0,FCC,WROUGHT,"Borg C K H , Frey C , Moh J ,et al.Expanded dataset of mechanical properties and observed s of multi-principal element alloys[J].Scientific Data, 2020, 7(1).DOI:10.1038/s41597-020-00768-9."
6.25,0,20.83333333,10.41666667,20.83333333,41.66666667,0,0,0,0,0,0,0,0,0,FCC,WROUGHT,"Borg C K H , Frey C , Moh J ,et al.Expanded dataset of mechanical properties and observed s of multi-principal element alloys[J].Scientific Data, 2020, 7(1).DOI:10.1038/s41597-020-00768-9."
6.25,0,20.83333333,10.41666667,20.83333333,41.66666667,0,0,0,0,0,0,0,0,0,FCC+IM,WROUGHT,"Borg C K H , Frey C , Moh J ,et al.Expanded dataset of mechanical properties and observed s of multi-principal element alloys[J].Scientific Data, 2020, 7(1).DOI:10.1038/s41597-020-00768-9."
6.25,0,20.83333333,10.41666667,20.83333333,41.66666667,0,0,0,0,0,0,0,0,0,FCC+IM,WROUGHT,"Borg C K H , Frey C , Moh J ,et al.Expanded dataset of mechanical properties and observed s of multi-principal element alloys[J].Scientific Data, 2020, 7(1).DOI:10.1038/s41597-020-00768-9."
0,0,0,0,0,0,0,20,0,20,20,0,0,20,20,BCC,WROUGHT,"Borg C K H , Frey C , Moh J ,et al.Expanded dataset of mechanical properties and observed s of multi-principal element alloys[J].Scientific Data, 2020, 7(1).DOI:10.1038/s41597-020-00768-9."
0,0,0,0,0,0,0,20,0,20,20,0,0,20,20,BCC,WROUGHT,"Borg C K H , Frey C , Moh J ,et al.Expanded dataset of mechanical properties and observed s of multi-principal element alloys[J].Scientific Data, 2020, 7(1).DOI:10.1038/s41597-020-00768-9."
0,0,0,0,0,0,0,20,0,20,20,0,0,20,20,BCC,WROUGHT,"Borg C K H , Frey C , Moh J ,et al.Expanded dataset of mechanical properties and observed s of multi-principal element alloys[J].Scientific Data, 2020, 7(1).DOI:10.1038/s41597-020-00768-9."
0,0,0,0,0,0,0,20,0,20,20,0,0,20,20,BCC,WROUGHT,"Borg C K H , Frey C , Moh J ,et al.Expanded dataset of mechanical properties and observed s of multi-principal element alloys[J].Scientific Data, 2020, 7(1).DOI:10.1038/s41597-020-00768-9."
0,0,0,0,0,0,0,20,0,20,20,0,0,20,20,BCC,WROUGHT,"Borg C K H , Frey C , Moh J ,et al.Expanded dataset of mechanical properties and observed s of multi-principal element alloys[J].Scientific Data, 2020, 7(1).DOI:10.1038/s41597-020-00768-9."
0,0,0,0,0,0,0,20,0,20,20,0,0,20,20,BCC,WROUGHT,"Borg C K H , Frey C , Moh J ,et al.Expanded dataset of mechanical properties and observed s of multi-principal element alloys[J].Scientific Data, 2020, 7(1).DOI:10.1038/s41597-020-00768-9."
0,0,0,0,0,0,0,20,0,20,20,0,0,20,20,BCC,WROUGHT,"Borg C K H , Frey C , Moh J ,et al.Expanded dataset of mechanical properties and observed s of multi-principal element alloys[J].Scientific Data, 2020, 7(1).DOI:10.1038/s41597-020-00768-9."
0,0,0,0,0,0,0,20,0,20,20,0,0,20,20,BCC,WROUGHT,"Borg C K H , Frey C , Moh J ,et al.Expanded dataset of mechanical properties and observed s of multi-principal element alloys[J].Scientific Data, 2020, 7(1).DOI:10.1038/s41597-020-00768-9."
0,0,0,0,0,0,0,20,0,20,20,0,0,20,20,BCC,WROUGHT,"Borg C K H , Frey C , Moh J ,et al.Expanded dataset of mechanical properties and observed s of multi-principal element alloys[J].Scientific Data, 2020, 7(1).DOI:10.1038/s41597-020-00768-9."
0,0,0,0,0,0,0,20,0,20,20,0,0,20,20,BCC,WROUGHT,"Borg C K H , Frey C , Moh J ,et al.Expanded dataset of mechanical properties and observed s of multi-principal element alloys[J].Scientific Data, 2020, 7(1).DOI:10.1038/s41597-020-00768-9."
0,0,0,0,0,0,0,20,0,20,20,0,0,20,20,BCC,WROUGHT,"Borg C K H , Frey C , Moh J ,et al.Expanded dataset of mechanical properties and observed s of multi-principal element alloys[J].Scientific Data, 2020, 7(1).DOI:10.1038/s41597-020-00768-9."
0,0,0,0,0,0,0,20,0,20,20,0,0,20,20,BCC,WROUGHT,"Borg C K H , Frey C , Moh J ,et al.Expanded dataset of mechanical properties and observed s of multi-principal element alloys[J].Scientific Data, 2020, 7(1).DOI:10.1038/s41597-020-00768-9."
0,0,0,0,0,0,0,20,0,20,20,0,0,20,20,BCC,WROUGHT,"Borg C K H , Frey C , Moh J ,et al.Expanded dataset of mechanical properties and observed s of multi-principal element alloys[J].Scientific Data, 2020, 7(1).DOI:10.1038/s41597-020-00768-9."
0,0,0,0,0,0,0,20,0,20,20,0,0,20,20,BCC,WROUGHT,"Borg C K H , Frey C , Moh J ,et al.Expanded dataset of mechanical properties and observed s of multi-principal element alloys[J].Scientific Data, 2020, 7(1).DOI:10.1038/s41597-020-00768-9."
0,0,0,0,0,0,0,20,0,20,20,0,0,20,20,BCC,WROUGHT,"Borg C K H , Frey C , Moh J ,et al.Expanded dataset of mechanical properties and observed s of multi-principal element alloys[J].Scientific Data, 2020, 7(1).DOI:10.1038/s41597-020-00768-9."
0,0,0,0,0,0,0,20,0,20,20,0,0,20,20,BCC,WROUGHT,"Borg C K H , Frey C , Moh J ,et al.Expanded dataset of mechanical properties and observed s of multi-principal element alloys[J].Scientific Data, 2020, 7(1).DOI:10.1038/s41597-020-00768-9."
0,0,0,0,0,0,0,20,0,20,20,0,0,20,20,BCC,WROUGHT,"Borg C K H , Frey C , Moh J ,et al.Expanded dataset of mechanical properties and observed s of multi-principal element alloys[J].Scientific Data, 2020, 7(1).DOI:10.1038/s41597-020-00768-9."
0,0,0,0,0,0,0,20,0,20,20,0,0,20,20,BCC,WROUGHT,"Borg C K H , Frey C , Moh J ,et al.Expanded dataset of mechanical properties and observed s of multi-principal element alloys[J].Scientific Data, 2020, 7(1).DOI:10.1038/s41597-020-00768-9."
0,0,0,0,0,0,0,20,0,20,20,0,0,20,20,BCC,WROUGHT,"Borg C K H , Frey C , Moh J ,et al.Expanded dataset of mechanical properties and observed s of multi-principal element alloys[J].Scientific Data, 2020, 7(1).DOI:10.1038/s41597-020-00768-9."
0,0,0,0,0,0,0,20,0,20,20,0,0,20,20,BCC,WROUGHT,"Borg C K H , Frey C , Moh J ,et al.Expanded dataset of mechanical properties and observed s of multi-principal element alloys[J].Scientific Data, 2020, 7(1).DOI:10.1038/s41597-020-00768-9."
0,0,0,0,0,0,0,20,0,20,20,0,0,20,20,BCC,WROUGHT,"Borg C K H , Frey C , Moh J ,et al.Expanded dataset of mechanical properties and observed s of multi-principal element alloys[J].Scientific Data, 2020, 7(1).DOI:10.1038/s41597-020-00768-9."
0,0,0,0,0,0,0,20,0,20,20,0,0,20,20,BCC,WROUGHT,"Borg C K H , Frey C , Moh J ,et al.Expanded dataset of mechanical properties and observed s of multi-principal element alloys[J].Scientific Data, 2020, 7(1).DOI:10.1038/s41597-020-00768-9."
0,0,0,0,0,0,0,20,0,20,20,0,0,20,20,BCC,WROUGHT,"Borg C K H , Frey C , Moh J ,et al.Expanded dataset of mechanical properties and observed s of multi-principal element alloys[J].Scientific Data, 2020, 7(1).DOI:10.1038/s41597-020-00768-9."
0,0,0,0,0,0,0,20,0,20,20,0,0,20,20,BCC,WROUGHT,"Borg C K H , Frey C , Moh J ,et al.Expanded dataset of mechanical properties and observed s of multi-principal element alloys[J].Scientific Data, 2020, 7(1).DOI:10.1038/s41597-020-00768-9."
0,0,0,0,0,0,0,20,0,20,20,0,0,20,20,BCC,WROUGHT,"Borg C K H , Frey C , Moh J ,et al.Expanded dataset of mechanical properties and observed s of multi-principal element alloys[J].Scientific Data, 2020, 7(1).DOI:10.1038/s41597-020-00768-9."
0,0,0,0,0,0,0,20,0,20,20,0,0,20,20,BCC,WROUGHT,"Borg C K H , Frey C , Moh J ,et al.Expanded dataset of mechanical properties and observed s of multi-principal element alloys[J].Scientific Data, 2020, 7(1).DOI:10.1038/s41597-020-00768-9."
0,0,0,0,0,0,0,20,0,20,20,0,0,20,20,BCC,WROUGHT,"Borg C K H , Frey C , Moh J ,et al.Expanded dataset of mechanical properties and observed s of multi-principal element alloys[J].Scientific Data, 2020, 7(1).DOI:10.1038/s41597-020-00768-9."
0,0,0,0,0,0,0,20,0,20,20,0,0,20,20,BCC,WROUGHT,"Borg C K H , Frey C , Moh J ,et al.Expanded dataset of mechanical properties and observed s of multi-principal element alloys[J].Scientific Data, 2020, 7(1).DOI:10.1038/s41597-020-00768-9."
0,0,0,0,0,0,0,20,0,20,20,0,0,20,20,BCC,WROUGHT,"Borg C K H , Frey C , Moh J ,et al.Expanded dataset of mechanical properties and observed s of multi-principal element alloys[J].Scientific Data, 2020, 7(1).DOI:10.1038/s41597-020-00768-9."
0,0,0,0,0,0,0,20,0,20,20,0,0,20,20,BCC,WROUGHT,"Borg C K H , Frey C , Moh J ,et al.Expanded dataset of mechanical properties and observed s of multi-principal element alloys[J].Scientific Data, 2020, 7(1).DOI:10.1038/s41597-020-00768-9."
0,0,0,0,0,0,0,20,0,20,20,0,0,20,20,BCC,WROUGHT,"Borg C K H , Frey C , Moh J ,et al.Expanded dataset of mechanical properties and observed s of multi-principal element alloys[J].Scientific Data, 2020, 7(1).DOI:10.1038/s41597-020-00768-9."
0,0,0,0,0,0,0,20,0,20,20,0,0,20,20,BCC,WROUGHT,"Borg C K H , Frey C , Moh J ,et al.Expanded dataset of mechanical properties and observed s of multi-principal element alloys[J].Scientific Data, 2020, 7(1).DOI:10.1038/s41597-020-00768-9."
0,0,0,0,0,0,0,20,0,20,20,0,0,20,20,BCC,WROUGHT,"Borg C K H , Frey C , Moh J ,et al.Expanded dataset of mechanical properties and observed s of multi-principal element alloys[J].Scientific Data, 2020, 7(1).DOI:10.1038/s41597-020-00768-9."
0,0,0,0,0,0,0,20,0,20,20,0,0,20,20,BCC,WROUGHT,"Borg C K H , Frey C , Moh J ,et al.Expanded dataset of mechanical properties and observed s of multi-principal element alloys[J].Scientific Data, 2020, 7(1).DOI:10.1038/s41597-020-00768-9."
0,0,0,0,0,0,0,20,0,20,20,0,0,20,20,BCC,WROUGHT,"Borg C K H , Frey C , Moh J ,et al.Expanded dataset of mechanical properties and observed s of multi-principal element alloys[J].Scientific Data, 2020, 7(1).DOI:10.1038/s41597-020-00768-9."
0,0,0,0,0,0,0,20,0,20,20,0,0,20,20,BCC,WROUGHT,"Borg C K H , Frey C , Moh J ,et al.Expanded dataset of mechanical properties and observed s of multi-principal element alloys[J].Scientific Data, 2020, 7(1).DOI:10.1038/s41597-020-00768-9."
0,0,0,0,0,0,0,20,0,20,20,0,0,20,20,BCC,WROUGHT,"Borg C K H , Frey C , Moh J ,et al.Expanded dataset of mechanical properties and observed s of multi-principal element alloys[J].Scientific Data, 2020, 7(1).DOI:10.1038/s41597-020-00768-9."
0,0,0,0,0,0,0,20,0,20,20,0,0,20,20,BCC,WROUGHT,"Borg C K H , Frey C , Moh J ,et al.Expanded dataset of mechanical properties and observed s of multi-principal element alloys[J].Scientific Data, 2020, 7(1).DOI:10.1038/s41597-020-00768-9."
0,0,0,0,0,0,0,20,0,20,20,0,0,20,20,BCC,WROUGHT,"Borg C K H , Frey C , Moh J ,et al.Expanded dataset of mechanical properties and observed s of multi-principal element alloys[J].Scientific Data, 2020, 7(1).DOI:10.1038/s41597-020-00768-9."
0,0,0,0,0,0,0,20,0,20,20,0,0,20,20,BCC,WROUGHT,"Borg C K H , Frey C , Moh J ,et al.Expanded dataset of mechanical properties and observed s of multi-principal element alloys[J].Scientific Data, 2020, 7(1).DOI:10.1038/s41597-020-00768-9."
0,0,0,0,0,0,0,20,0,20,20,0,0,20,20,BCC,WROUGHT,"Borg C K H , Frey C , Moh J ,et al.Expanded dataset of mechanical properties and observed s of multi-principal element alloys[J].Scientific Data, 2020, 7(1).DOI:10.1038/s41597-020-00768-9."
0,0,0,0,0,0,0,20,0,20,20,0,0,20,20,BCC,WROUGHT,"Borg C K H , Frey C , Moh J ,et al.Expanded dataset of mechanical properties and observed s of multi-principal element alloys[J].Scientific Data, 2020, 7(1).DOI:10.1038/s41597-020-00768-9."
0,23.25581395,23.25581395,0,23.25581395,23.25581395,0,6.976744186,0,0,0,0,0,0,0,FCC,WROUGHT,"Borg C K H , Frey C , Moh J ,et al.Expanded dataset of mechanical properties and observed s of multi-principal element alloys[J].Scientific Data, 2020, 7(1).DOI:10.1038/s41597-020-00768-9."
0,23.25581395,23.25581395,0,23.25581395,23.25581395,0,6.976744186,0,0,0,0,0,0,0,FCC,WROUGHT,"Borg C K H , Frey C , Moh J ,et al.Expanded dataset of mechanical properties and observed s of multi-principal element alloys[J].Scientific Data, 2020, 7(1).DOI:10.1038/s41597-020-00768-9."
0,11.6149285,23.26473666,0,23.26473666,34.87966516,0,6.975933031,0,0,0,0,0,0,0,FCC,WROUGHT,"Borg C K H , Frey C , Moh J ,et al.Expanded dataset of mechanical properties and observed s of multi-principal element alloys[J].Scientific Data, 2020, 7(1).DOI:10.1038/s41597-020-00768-9."
0,11.6149285,23.26473666,0,23.26473666,34.87966516,0,6.975933031,0,0,0,0,0,0,0,FCC,WROUGHT,"Borg C K H , Frey C , Moh J ,et al.Expanded dataset of mechanical properties and observed s of multi-principal element alloys[J].Scientific Data, 2020, 7(1).DOI:10.1038/s41597-020-00768-9."
0,0,23.25581395,0,23.25581395,46.51162791,0,6.976744186,0,0,0,0,0,0,0,FCC,WROUGHT,"Borg C K H , Frey C , Moh J ,et al.Expanded dataset of mechanical properties and observed s of multi-principal element alloys[J].Scientific Data, 2020, 7(1).DOI:10.1038/s41597-020-00768-9."
0,0,23.25581395,0,23.25581395,46.51162791,0,6.976744186,0,0,0,0,0,0,0,FCC,WROUGHT,"Borg C K H , Frey C , Moh J ,et al.Expanded dataset of mechanical properties and observed s of multi-principal element alloys[J].Scientific Data, 2020, 7(1).DOI:10.1038/s41597-020-00768-9."
0,0,0,0,0,0,0,33.33333333,0,33.33333333,33.33333333,0,0,0,0,BCC,WROUGHT,"Borg C K H , Frey C , Moh J ,et al.Expanded dataset of mechanical properties and observed s of multi-principal element alloys[J].Scientific Data, 2020, 7(1).DOI:10.1038/s41597-020-00768-9."
0,0,0,0,0,0,0,33.33333333,0,33.33333333,33.33333333,0,0,0,0,BCC,WROUGHT,"Borg C K H , Frey C , Moh J ,et al.Expanded dataset of mechanical properties and observed s of multi-principal element alloys[J].Scientific Data, 2020, 7(1).DOI:10.1038/s41597-020-00768-9."
0,0,0,0,0,0,0,33.33333333,0,33.33333333,33.33333333,0,0,0,0,BCC,WROUGHT,"Borg C K H , Frey C , Moh J ,et al.Expanded dataset of mechanical properties and observed s of multi-principal element alloys[J].Scientific Data, 2020, 7(1).DOI:10.1038/s41597-020-00768-9."
0,0,0,0,0,0,0,33.33333333,0,33.33333333,33.33333333,0,0,0,0,BCC,WROUGHT,"Borg C K H , Frey C , Moh J ,et al.Expanded dataset of mechanical properties and observed s of multi-principal element alloys[J].Scientific Data, 2020, 7(1).DOI:10.1038/s41597-020-00768-9."
0,0,0,0,0,0,0,33.33333333,0,33.33333333,33.33333333,0,0,0,0,BCC,WROUGHT,"Borg C K H , Frey C , Moh J ,et al.Expanded dataset of mechanical properties and observed s of multi-principal element alloys[J].Scientific Data, 2020, 7(1).DOI:10.1038/s41597-020-00768-9."
0,0,0,0,0,0,0,33.33333333,0,33.33333333,33.33333333,0,0,0,0,BCC,WROUGHT,"Borg C K H , Frey C , Moh J ,et al.Expanded dataset of mechanical properties and observed s of multi-principal element alloys[J].Scientific Data, 2020, 7(1).DOI:10.1038/s41597-020-00768-9."
0,0,0,0,0,0,0,33.33333333,0,33.33333333,33.33333333,0,0,0,0,BCC,WROUGHT,"Borg C K H , Frey C , Moh J ,et al.Expanded dataset of mechanical properties and observed s of multi-principal element alloys[J].Scientific Data, 2020, 7(1).DOI:10.1038/s41597-020-00768-9."
0,0,0,0,0,0,0,33.33333333,0,33.33333333,33.33333333,0,0,0,0,BCC,WROUGHT,"Borg C K H , Frey C , Moh J ,et al.Expanded dataset of mechanical properties and observed s of multi-principal element alloys[J].Scientific Data, 2020, 7(1).DOI:10.1038/s41597-020-00768-9."
25,0,0,0,0,0,0,25,0,25,25,0,0,0,0,BCC,CAST,"Borg C K H , Frey C , Moh J ,et al.Expanded dataset of mechanical properties and observed s of multi-principal element alloys[J].Scientific Data, 2020, 7(1).DOI:10.1038/s41597-020-00768-9."
25,0,0,0,0,0,0,25,0,25,25,0,0,0,0,BCC,CAST,"Borg C K H , Frey C , Moh J ,et al.Expanded dataset of mechanical properties and observed s of multi-principal element alloys[J].Scientific Data, 2020, 7(1).DOI:10.1038/s41597-020-00768-9."
25,0,0,0,0,0,0,25,0,25,25,0,0,0,0,BCC,CAST,"Borg C K H , Frey C , Moh J ,et al.Expanded dataset of mechanical properties and observed s of multi-principal element alloys[J].Scientific Data, 2020, 7(1).DOI:10.1038/s41597-020-00768-9."
0,0,0,0,0,0,25,25,0,25,25,0,0,0,0,BCC,ANNEAL,"Borg C K H , Frey C , Moh J ,et al.Expanded dataset of mechanical properties and observed s of multi-principal element alloys[J].Scientific Data, 2020, 7(1).DOI:10.1038/s41597-020-00768-9."
0,0,0,0,0,0,25,25,0,25,25,0,0,0,0,BCC,ANNEAL,"Borg C K H , Frey C , Moh J ,et al.Expanded dataset of mechanical properties and observed s of multi-principal element alloys[J].Scientific Data, 2020, 7(1).DOI:10.1038/s41597-020-00768-9."
0,0,0,0,0,0,25,25,0,25,25,0,0,0,0,BCC,ANNEAL,"Borg C K H , Frey C , Moh J ,et al.Expanded dataset of mechanical properties and observed s of multi-principal element alloys[J].Scientific Data, 2020, 7(1).DOI:10.1038/s41597-020-00768-9."
0,0,0,0,0,0,25,25,0,25,25,0,0,0,0,BCC,ANNEAL,"Borg C K H , Frey C , Moh J ,et al.Expanded dataset of mechanical properties and observed s of multi-principal element alloys[J].Scientific Data, 2020, 7(1).DOI:10.1038/s41597-020-00768-9."
0,0,0,0,0,0,25,25,0,25,25,0,0,0,0,BCC,ANNEAL,"Borg C K H , Frey C , Moh J ,et al.Expanded dataset of mechanical properties and observed s of multi-principal element alloys[J].Scientific Data, 2020, 7(1).DOI:10.1038/s41597-020-00768-9."
0,0,0,0,0,0,25,25,0,25,25,0,0,0,0,BCC,ANNEAL,"Borg C K H , Frey C , Moh J ,et al.Expanded dataset of mechanical properties and observed s of multi-principal element alloys[J].Scientific Data, 2020, 7(1).DOI:10.1038/s41597-020-00768-9."
0,0,0,0,0,0,25,25,0,25,25,0,0,0,0,BCC,ANNEAL,"Borg C K H , Frey C , Moh J ,et al.Expanded dataset of mechanical properties and observed s of multi-principal element alloys[J].Scientific Data, 2020, 7(1).DOI:10.1038/s41597-020-00768-9."
0,0,0,0,0,0,25,25,0,25,25,0,0,0,0,BCC,ANNEAL,"Borg C K H , Frey C , Moh J ,et al.Expanded dataset of mechanical properties and observed s of multi-principal element alloys[J].Scientific Data, 2020, 7(1).DOI:10.1038/s41597-020-00768-9."
0,0,0,0,0,0,25,25,0,25,25,0,0,0,0,BCC,ANNEAL,"Borg C K H , Frey C , Moh J ,et al.Expanded dataset of mechanical properties and observed s of multi-principal element alloys[J].Scientific Data, 2020, 7(1).DOI:10.1038/s41597-020-00768-9."
0,0,0,0,0,0,0,25,25,25,25,0,0,0,0,BCC,ANNEAL,"Borg C K H , Frey C , Moh J ,et al.Expanded dataset of mechanical properties and observed s of multi-principal element alloys[J].Scientific Data, 2020, 7(1).DOI:10.1038/s41597-020-00768-9."
0,0,0,0,0,0,0,25,25,25,25,0,0,0,0,BCC,ANNEAL,"Borg C K H , Frey C , Moh J ,et al.Expanded dataset of mechanical properties and observed s of multi-principal element alloys[J].Scientific Data, 2020, 7(1).DOI:10.1038/s41597-020-00768-9."
0,0,0,0,0,0,0,25,25,25,25,0,0,0,0,BCC,ANNEAL,"Borg C K H , Frey C , Moh J ,et al.Expanded dataset of mechanical properties and observed s of multi-principal element alloys[J].Scientific Data, 2020, 7(1).DOI:10.1038/s41597-020-00768-9."
0,0,0,0,0,0,0,25,25,25,25,0,0,0,0,BCC,ANNEAL,"Borg C K H , Frey C , Moh J ,et al.Expanded dataset of mechanical properties and observed s of multi-principal element alloys[J].Scientific Data, 2020, 7(1).DOI:10.1038/s41597-020-00768-9."
0,0,0,0,0,0,0,25,25,25,25,0,0,0,0,BCC,ANNEAL,"Borg C K H , Frey C , Moh J ,et al.Expanded dataset of mechanical properties and observed s of multi-principal element alloys[J].Scientific Data, 2020, 7(1).DOI:10.1038/s41597-020-00768-9."
0,0,0,0,0,0,0,25,25,25,25,0,0,0,0,BCC,ANNEAL,"Borg C K H , Frey C , Moh J ,et al.Expanded dataset of mechanical properties and observed s of multi-principal element alloys[J].Scientific Data, 2020, 7(1).DOI:10.1038/s41597-020-00768-9."
0,0,0,0,0,0,0,25,25,25,25,0,0,0,0,BCC,ANNEAL,"Borg C K H , Frey C , Moh J ,et al.Expanded dataset of mechanical properties and observed s of multi-principal element alloys[J].Scientific Data, 2020, 7(1).DOI:10.1038/s41597-020-00768-9."
0,0,0,0,0,0,0,25,25,25,25,0,0,0,0,BCC,ANNEAL,"Borg C K H , Frey C , Moh J ,et al.Expanded dataset of mechanical properties and observed s of multi-principal element alloys[J].Scientific Data, 2020, 7(1).DOI:10.1038/s41597-020-00768-9."
0,0,0,0,0,0,0,25,0,25,25,0,0,25,0,BCC,ANNEAL,"Borg C K H , Frey C , Moh J ,et al.Expanded dataset of mechanical properties and observed s of multi-principal element alloys[J].Scientific Data, 2020, 7(1).DOI:10.1038/s41597-020-00768-9."
0,0,0,0,0,0,0,25,0,25,25,0,0,25,0,BCC,ANNEAL,"Borg C K H , Frey C , Moh J ,et al.Expanded dataset of mechanical properties and observed s of multi-principal element alloys[J].Scientific Data, 2020, 7(1).DOI:10.1038/s41597-020-00768-9."
0,0,0,0,0,0,0,25,0,25,25,0,0,25,0,BCC,ANNEAL,"Borg C K H , Frey C , Moh J ,et al.Expanded dataset of mechanical properties and observed s of multi-principal element alloys[J].Scientific Data, 2020, 7(1).DOI:10.1038/s41597-020-00768-9."
0,0,0,0,0,0,0,25,0,25,25,0,0,25,0,BCC,ANNEAL,"Borg C K H , Frey C , Moh J ,et al.Expanded dataset of mechanical properties and observed s of multi-principal element alloys[J].Scientific Data, 2020, 7(1).DOI:10.1038/s41597-020-00768-9."
0,0,25,0,0,0,25,25,0,25,0,0,0,0,0,BCC,ANNEAL,"Borg C K H , Frey C , Moh J ,et al.Expanded dataset of mechanical properties and observed s of multi-principal element alloys[J].Scientific Data, 2020, 7(1).DOI:10.1038/s41597-020-00768-9."
0,0,25,0,0,0,25,25,0,25,0,0,0,0,0,BCC,ANNEAL,"Borg C K H , Frey C , Moh J ,et al.Expanded dataset of mechanical properties and observed s of multi-principal element alloys[J].Scientific Data, 2020, 7(1).DOI:10.1038/s41597-020-00768-9."
0,0,25,0,0,0,25,25,0,25,0,0,0,0,0,BCC,ANNEAL,"Borg C K H , Frey C , Moh J ,et al.Expanded dataset of mechanical properties and observed s of multi-principal element alloys[J].Scientific Data, 2020, 7(1).DOI:10.1038/s41597-020-00768-9."
0,0,25,0,0,0,25,25,0,25,0,0,0,0,0,BCC,ANNEAL,"Borg C K H , Frey C , Moh J ,et al.Expanded dataset of mechanical properties and observed s of multi-principal element alloys[J].Scientific Data, 2020, 7(1).DOI:10.1038/s41597-020-00768-9."
0,0,25,0,0,0,25,25,0,25,0,0,0,0,0,BCC,ANNEAL,"Borg C K H , Frey C , Moh J ,et al.Expanded dataset of mechanical properties and observed s of multi-principal element alloys[J].Scientific Data, 2020, 7(1).DOI:10.1038/s41597-020-00768-9."
0,0,25,0,0,0,25,25,0,0,25,0,0,0,0,BCC+IM,ANNEAL,"Borg C K H , Frey C , Moh J ,et al.Expanded dataset of mechanical properties and observed s of multi-principal element alloys[J].Scientific Data, 2020, 7(1).DOI:10.1038/s41597-020-00768-9."
0,0,25,0,0,0,25,25,0,0,25,0,0,0,0,BCC+IM,ANNEAL,"Borg C K H , Frey C , Moh J ,et al.Expanded dataset of mechanical properties and observed s of multi-principal element alloys[J].Scientific Data, 2020, 7(1).DOI:10.1038/s41597-020-00768-9."
0,0,25,0,0,0,25,25,0,0,25,0,0,0,0,BCC+IM,ANNEAL,"Borg C K H , Frey C , Moh J ,et al.Expanded dataset of mechanical properties and observed s of multi-principal element alloys[J].Scientific Data, 2020, 7(1).DOI:10.1038/s41597-020-00768-9."
0,0,25,0,0,0,25,25,0,0,25,0,0,0,0,BCC+IM,ANNEAL,"Borg C K H , Frey C , Moh J ,et al.Expanded dataset of mechanical properties and observed s of multi-principal element alloys[J].Scientific Data, 2020, 7(1).DOI:10.1038/s41597-020-00768-9."
0,0,25,0,0,0,25,25,0,0,25,0,0,0,0,BCC+IM,ANNEAL,"Borg C K H , Frey C , Moh J ,et al.Expanded dataset of mechanical properties and observed s of multi-principal element alloys[J].Scientific Data, 2020, 7(1).DOI:10.1038/s41597-020-00768-9."
0,0,25,0,0,0,25,25,0,0,25,0,0,0,0,BCC+IM,ANNEAL,"Borg C K H , Frey C , Moh J ,et al.Expanded dataset of mechanical properties and observed s of multi-principal element alloys[J].Scientific Data, 2020, 7(1).DOI:10.1038/s41597-020-00768-9."
0,0,25,0,0,0,25,25,0,0,25,0,0,0,0,BCC+IM,ANNEAL,"Borg C K H , Frey C , Moh J ,et al.Expanded dataset of mechanical properties and observed s of multi-principal element alloys[J].Scientific Data, 2020, 7(1).DOI:10.1038/s41597-020-00768-9."
0,0,25,0,0,0,25,25,0,0,25,0,0,0,0,BCC+IM,ANNEAL,"Borg C K H , Frey C , Moh J ,et al.Expanded dataset of mechanical properties and observed s of multi-principal element alloys[J].Scientific Data, 2020, 7(1).DOI:10.1038/s41597-020-00768-9."
0,0,0,0,0,0,0,44.44444444,0,0,0,22.22222222,0,11.11111111,22.22222222,BCC,CAST,"Borg C K H , Frey C , Moh J ,et al.Expanded dataset of mechanical properties and observed s of multi-principal element alloys[J].Scientific Data, 2020, 7(1).DOI:10.1038/s41597-020-00768-9."
0,0,0,0,0,0,0,44.44444444,0,0,0,22.22222222,0,11.11111111,22.22222222,BCC,CAST,"Borg C K H , Frey C , Moh J ,et al.Expanded dataset of mechanical properties and observed s of multi-principal element alloys[J].Scientific Data, 2020, 7(1).DOI:10.1038/s41597-020-00768-9."
0,0,0,0,0,0,0,44.44444444,0,0,0,22.22222222,0,11.11111111,22.22222222,BCC,CAST,"Borg C K H , Frey C , Moh J ,et al.Expanded dataset of mechanical properties and observed s of multi-principal element alloys[J].Scientific Data, 2020, 7(1).DOI:10.1038/s41597-020-00768-9."
0,0,0,0,0,0,0,42.10526316,0,5.263157895,0,21.05263158,0,10.52631579,21.05263158,BCC,CAST,"Borg C K H , Frey C , Moh J ,et al.Expanded dataset of mechanical properties and observed s of multi-principal element alloys[J].Scientific Data, 2020, 7(1).DOI:10.1038/s41597-020-00768-9."
0,0,0,0,0,0,0,40,0,10,0,20,0,10,20,BCC,CAST,"Borg C K H , Frey C , Moh J ,et al.Expanded dataset of mechanical properties and observed s of multi-principal element alloys[J].Scientific Data, 2020, 7(1).DOI:10.1038/s41597-020-00768-9."
0,0,0,0,0,0,0,40,0,10,0,20,0,10,20,BCC,CAST,"Borg C K H , Frey C , Moh J ,et al.Expanded dataset of mechanical properties and observed s of multi-principal element alloys[J].Scientific Data, 2020, 7(1).DOI:10.1038/s41597-020-00768-9."
0,0,0,0,0,0,0,40,0,10,0,20,0,10,20,BCC,CAST,"Borg C K H , Frey C , Moh J ,et al.Expanded dataset of mechanical properties and observed s of multi-principal element alloys[J].Scientific Data, 2020, 7(1).DOI:10.1038/s41597-020-00768-9."
0,0,0,0,0,0,0,38.0952381,0,14.28571429,0,19.04761905,0,9.523809524,19.04761905,BCC,CAST,"Borg C K H , Frey C , Moh J ,et al.Expanded dataset of mechanical properties and observed s of multi-principal element alloys[J].Scientific Data, 2020, 7(1).DOI:10.1038/s41597-020-00768-9."
0,0,0,0,0,0,0,36.36363636,0,18.18181818,0,18.18181818,0,9.090909091,18.18181818,BCC,CAST,"Borg C K H , Frey C , Moh J ,et al.Expanded dataset of mechanical properties and observed s of multi-principal element alloys[J].Scientific Data, 2020, 7(1).DOI:10.1038/s41597-020-00768-9."
0,0,0,0,0,0,0,36.36363636,0,18.18181818,0,18.18181818,0,9.090909091,18.18181818,BCC,CAST,"Borg C K H , Frey C , Moh J ,et al.Expanded dataset of mechanical properties and observed s of multi-principal element alloys[J].Scientific Data, 2020, 7(1).DOI:10.1038/s41597-020-00768-9."
0,0,0,0,0,0,0,36.36363636,0,18.18181818,0,18.18181818,0,9.090909091,18.18181818,BCC,CAST,"Borg C K H , Frey C , Moh J ,et al.Expanded dataset of mechanical properties and observed s of multi-principal element alloys[J].Scientific Data, 2020, 7(1).DOI:10.1038/s41597-020-00768-9."
0,18.86642885,18.86642885,0,18.86642885,39.63535474,0,0,0,3.7653587,0,0,0,0,0,FCC+IM,CAST,"Borg C K H , Frey C , Moh J ,et al.Expanded dataset of mechanical properties and observed s of multi-principal element alloys[J].Scientific Data, 2020, 7(1).DOI:10.1038/s41597-020-00768-9."
0,18.18181818,18.18181818,0,18.18181818,38.19709702,0,0,0,7.257448434,0,0,0,0,0,FCC+IM,CAST,"Borg C K H , Frey C , Moh J ,et al.Expanded dataset of mechanical properties and observed s of multi-principal element alloys[J].Scientific Data, 2020, 7(1).DOI:10.1038/s41597-020-00768-9."
0,18.86642885,18.86642885,0,18.86642885,39.63535474,0,0,0,3.7653587,0,0,0,0,0,FCC+IM,ANNEAL,"Borg C K H , Frey C , Moh J ,et al.Expanded dataset of mechanical properties and observed s of multi-principal element alloys[J].Scientific Data, 2020, 7(1).DOI:10.1038/s41597-020-00768-9."
0,18.18181818,18.18181818,0,18.18181818,38.19709702,0,0,0,7.257448434,0,0,0,0,0,FCC+IM,ANNEAL,"Borg C K H , Frey C , Moh J ,et al.Expanded dataset of mechanical properties and observed s of multi-principal element alloys[J].Scientific Data, 2020, 7(1).DOI:10.1038/s41597-020-00768-9."
0,10,10,0,40,0,0,0,0,0,0,0,40,0,0,FCC,CAST,"Borg C K H , Frey C , Moh J ,et al.Expanded dataset of mechanical properties and observed s of multi-principal element alloys[J].Scientific Data, 2020, 7(1).DOI:10.1038/s41597-020-00768-9."
0,10,10,0,40,0,0,0,0,0,0,0,40,0,0,FCC,CAST,"Borg C K H , Frey C , Moh J ,et al.Expanded dataset of mechanical properties and observed s of multi-principal element alloys[J].Scientific Data, 2020, 7(1).DOI:10.1038/s41597-020-00768-9."
0,10,10,0,40,0,0,0,0,0,0,0,40,0,0,FCC,WROUGHT,"Borg C K H , Frey C , Moh J ,et al.Expanded dataset of mechanical properties and observed s of multi-principal element alloys[J].Scientific Data, 2020, 7(1).DOI:10.1038/s41597-020-00768-9."
0,10,10,0,40,0,0,0,0,0,0,0,40,0,0,FCC,WROUGHT,"Borg C K H , Frey C , Moh J ,et al.Expanded dataset of mechanical properties and observed s of multi-principal element alloys[J].Scientific Data, 2020, 7(1).DOI:10.1038/s41597-020-00768-9."
0,10,10,0,40,0,0,0,0,0,0,0,40,0,0,FCC,WROUGHT,"Borg C K H , Frey C , Moh J ,et al.Expanded dataset of mechanical properties and observed s of multi-principal element alloys[J].Scientific Data, 2020, 7(1).DOI:10.1038/s41597-020-00768-9."
0,10,10,0,40,0,0,0,0,0,0,0,40,0,0,FCC,WROUGHT,"Borg C K H , Frey C , Moh J ,et al.Expanded dataset of mechanical properties and observed s of multi-principal element alloys[J].Scientific Data, 2020, 7(1).DOI:10.1038/s41597-020-00768-9."
0,20,20,0,20,20,0,0,0,0,0,0,20,0,0,FCC,WROUGHT,"Borg C K H , Frey C , Moh J ,et al.Expanded dataset of mechanical properties and observed s of multi-principal element alloys[J].Scientific Data, 2020, 7(1).DOI:10.1038/s41597-020-00768-9."
12.5,0,0,0,0,0,0,25,0,25,12.5,0,0,0,25,BCC+IM,WROUGHT,"Borg C K H , Frey C , Moh J ,et al.Expanded dataset of mechanical properties and observed s of multi-principal element alloys[J].Scientific Data, 2020, 7(1).DOI:10.1038/s41597-020-00768-9."
12.5,0,0,0,0,0,0,25,0,25,12.5,0,0,0,25,BCC+IM,WROUGHT,"Borg C K H , Frey C , Moh J ,et al.Expanded dataset of mechanical properties and observed s of multi-principal element alloys[J].Scientific Data, 2020, 7(1).DOI:10.1038/s41597-020-00768-9."
12.5,0,0,0,0,0,0,25,0,25,12.5,0,0,0,25,BCC+IM,WROUGHT,"Borg C K H , Frey C , Moh J ,et al.Expanded dataset of mechanical properties and observed s of multi-principal element alloys[J].Scientific Data, 2020, 7(1).DOI:10.1038/s41597-020-00768-9."
12.5,0,0,0,0,0,0,25,0,25,12.5,0,0,0,25,BCC+IM,WROUGHT,"Borg C K H , Frey C , Moh J ,et al.Expanded dataset of mechanical properties and observed s of multi-principal element alloys[J].Scientific Data, 2020, 7(1).DOI:10.1038/s41597-020-00768-9."
12.5,0,0,0,0,0,0,25,0,25,12.5,0,0,0,25,BCC+IM,WROUGHT,"Borg C K H , Frey C , Moh J ,et al.Expanded dataset of mechanical properties and observed s of multi-principal element alloys[J].Scientific Data, 2020, 7(1).DOI:10.1038/s41597-020-00768-9."
0,20,20,0,20,20,0,0,0,0,0,0,20,0,0,FCC,WROUGHT,"Borg C K H , Frey C , Moh J ,et al.Expanded dataset of mechanical properties and observed s of multi-principal element alloys[J].Scientific Data, 2020, 7(1).DOI:10.1038/s41597-020-00768-9."
0,20,20,0,20,20,0,0,0,0,0,0,20,0,0,FCC,WROUGHT,"Borg C K H , Frey C , Moh J ,et al.Expanded dataset of mechanical properties and observed s of multi-principal element alloys[J].Scientific Data, 2020, 7(1).DOI:10.1038/s41597-020-00768-9."
0,20,20,0,20,20,0,0,0,0,0,0,20,0,0,FCC,WROUGHT,"Borg C K H , Frey C , Moh J ,et al.Expanded dataset of mechanical properties and observed s of multi-principal element alloys[J].Scientific Data, 2020, 7(1).DOI:10.1038/s41597-020-00768-9."
0,20,20,0,20,20,0,0,0,0,0,0,20,0,0,FCC,WROUGHT,"Borg C K H , Frey C , Moh J ,et al.Expanded dataset of mechanical properties and observed s of multi-principal element alloys[J].Scientific Data, 2020, 7(1).DOI:10.1038/s41597-020-00768-9."
0,20,20,0,20,20,0,0,0,0,0,0,20,0,0,FCC,WROUGHT,"Borg C K H , Frey C , Moh J ,et al.Expanded dataset of mechanical properties and observed s of multi-principal element alloys[J].Scientific Data, 2020, 7(1).DOI:10.1038/s41597-020-00768-9."
0,20,20,0,20,20,0,0,0,0,0,0,20,0,0,FCC,WROUGHT,"Borg C K H , Frey C , Moh J ,et al.Expanded dataset of mechanical properties and observed s of multi-principal element alloys[J].Scientific Data, 2020, 7(1).DOI:10.1038/s41597-020-00768-9."
0,20,20,0,20,20,0,0,0,0,0,0,20,0,0,FCC,WROUGHT,"Borg C K H , Frey C , Moh J ,et al.Expanded dataset of mechanical properties and observed s of multi-principal element alloys[J].Scientific Data, 2020, 7(1).DOI:10.1038/s41597-020-00768-9."
0,20,20,0,20,20,0,0,0,0,0,0,20,0,0,FCC,WROUGHT,"Borg C K H , Frey C , Moh J ,et al.Expanded dataset of mechanical properties and observed s of multi-principal element alloys[J].Scientific Data, 2020, 7(1).DOI:10.1038/s41597-020-00768-9."
