Repository: 16611808637/Closed-Loop-Self-Augmentation-and-Heterogeneous-Ensemble-Learning

## Environment & Dependencies
Python version: `3.14.5`
Main packages:
- scikit-learn == 1.8.0
- XGBoost == 3.2.0
- CatBoost == 1.2.10
- LightGBM == 4.6.0
- Tabular Foundation Model (TabFM v1.0.1)
- numpy, pandas, matplotlib, seaborn, scipy

Install dependencies:
```bash
pip install -r requirements.txt

## Dataset

The raw and cleaned MCA datasets used in this study are publicly available in the repository:

> 
> Path: `1_Raw_data_and_cleaning/data/`

File: 1_Raw_data_and_cleaning/data_reference.csv (part 9 of 15)
Al,Co,Cr,Cu,Fe,Ni,Mo,Ti,W,Nb,Ta,V,Mn,Hf,Zr,Phase,Preparation method,Reference
0,0,0,0,0,0,0,42.1052632,0,5.2631579,0,21.0526316,0,10.5263158,21.0526316,BCC,CAST,"Machaka, Ronald (2021), “Dataset for High-Entropy Alloys Phases”, Mendeley Data, V2, doi: 10.17632/7fhwrgfh2s.2"
0,0,0,0,0,0,0,50,0,12.5,0,0,0,12.5,25,BCC,CAST,"Machaka, Ronald (2021), “Dataset for High-Entropy Alloys Phases”, Mendeley Data, V2, doi: 10.17632/7fhwrgfh2s.2"
0,0,0,0,0,0,0,38.0952381,0,14.2857143,0,19.047619,0,9.5238095,19.047619,BCC,CAST,"Machaka, Ronald (2021), “Dataset for High-Entropy Alloys Phases”, Mendeley Data, V2, doi: 10.17632/7fhwrgfh2s.2"
0,0,0,0,0,0,0,36.3636364,0,18.1818182,0,18.1818182,0,9.0909091,18.1818182,BCC,CAST,"Machaka, Ronald (2021), “Dataset for High-Entropy Alloys Phases”, Mendeley Data, V2, doi: 10.17632/7fhwrgfh2s.2"
0,0,0,16.6666667,16.6666667,16.6666667,0,16.6666667,0,0,0,0,0,16.6666667,16.6666667,BCC,CAST,"Machaka, Ronald (2021), “Dataset for High-Entropy Alloys Phases”, Mendeley Data, V2, doi: 10.17632/7fhwrgfh2s.2"
20,20,20,0,20,20,0,0,0,0,0,0,0,0,0,BCC,CAST,"Machaka, Ronald (2021), “Dataset for High-Entropy Alloys Phases”, Mendeley Data, V2, doi: 10.17632/7fhwrgfh2s.2"
16.6666667,16.6666667,16.6666667,16.6666667,16.6666667,16.6666667,0,0,0,0,0,0,0,0,0,BCC,CAST,"Machaka, Ronald (2021), “Dataset for High-Entropy Alloys Phases”, Mendeley Data, V2, doi: 10.17632/7fhwrgfh2s.2"
0,20,20,0,20,20,0,0,0,0,0,0,20,0,0,FCC,CAST,"Machaka, Ronald (2021), “Dataset for High-Entropy Alloys Phases”, Mendeley Data, V2, doi: 10.17632/7fhwrgfh2s.2"
0,0,0,0,0,0,0,25,0,25,0,0,0,25,25,BCC,CAST,"Machaka, Ronald (2021), “Dataset for High-Entropy Alloys Phases”, Mendeley Data, V2, doi: 10.17632/7fhwrgfh2s.2"
0,23.8095238,23.8095238,0,23.8095238,23.8095238,4.7619048,0,0,0,0,0,0,0,0,FCC,CAST,"Machaka, Ronald (2021), “Dataset for High-Entropy Alloys Phases”, Mendeley Data, V2, doi: 10.17632/7fhwrgfh2s.2"
0,23.8095238,23.8095238,0,23.8095238,23.8095238,4.7619048,0,0,0,0,0,0,0,0,FCC,CAST,"Machaka, Ronald (2021), “Dataset for High-Entropy Alloys Phases”, Mendeley Data, V2, doi: 10.17632/7fhwrgfh2s.2"
0,23.8095238,23.8095238,0,23.8095238,23.8095238,4.7619048,0,0,0,0,0,0,0,0,FCC,CAST,"Machaka, Ronald (2021), “Dataset for High-Entropy Alloys Phases”, Mendeley Data, V2, doi: 10.17632/7fhwrgfh2s.2"
0,23.8095238,23.8095238,0,23.8095238,23.8095238,4.7619048,0,0,0,0,0,0,0,0,FCC,CAST,"Machaka, Ronald (2021), “Dataset for High-Entropy Alloys Phases”, Mendeley Data, V2, doi: 10.17632/7fhwrgfh2s.2"
0,0,25,0,25,0,0,0,0,0,0,25,25,0,0,BCC,CAST,"Machaka, Ronald (2021), “Dataset for High-Entropy Alloys Phases”, Mendeley Data, V2, doi: 10.17632/7fhwrgfh2s.2"
0,0,29.7619048,1.7857143,29.7619048,0,0,0,0,0,0,29.7619048,8.9285714,0,0,BCC+FCC,CAST,"Machaka, Ronald (2021), “Dataset for High-Entropy Alloys Phases”, Mendeley Data, V2, doi: 10.17632/7fhwrgfh2s.2"
0,0,27.7777778,2.7777778,27.7777778,0,0,0,0,0,0,27.7777778,13.8888889,0,0,BCC+FCC,CAST,"Machaka, Ronald (2021), “Dataset for High-Entropy Alloys Phases”, Mendeley Data, V2, doi: 10.17632/7fhwrgfh2s.2"
0,0,26.0416667,3.6458333,26.0416667,0,0,0,0,0,0,26.0416667,18.2291667,0,0,BCC+FCC,CAST,"Machaka, Ronald (2021), “Dataset for High-Entropy Alloys Phases”, Mendeley Data, V2, doi: 10.17632/7fhwrgfh2s.2"
0,0,23.8095238,4.7619048,23.8095238,0,0,0,0,0,0,23.8095238,23.8095238,0,0,BCC+FCC,CAST,"Machaka, Ronald (2021), “Dataset for High-Entropy Alloys Phases”, Mendeley Data, V2, doi: 10.17632/7fhwrgfh2s.2"
0,20,20,20,20,20,0,0,0,0,0,0,0,0,0,FCC,CAST,"Machaka, Ronald (2021), “Dataset for High-Entropy Alloys Phases”, Mendeley Data, V2, doi: 10.17632/7fhwrgfh2s.2"
0,19.3548387,19.3548387,19.3548387,19.3548387,19.3548387,0,0,0,3.2258065,0,0,0,0,0,FCC,CAST,"Machaka, Ronald (2021), “Dataset for High-Entropy Alloys Phases”, Mendeley Data, V2, doi: 10.17632/7fhwrgfh2s.2"
0,0,0,0,0,0,20,20,0,20,20,0,0,0,20,BCC1+BCC2,CAST,"Machaka, Ronald (2021), “Dataset for High-Entropy Alloys Phases”, Mendeley Data, V2, doi: 10.17632/7fhwrgfh2s.2"
26.6,0,0,0,0,0,0,25.1,0,23.8,0,24.5,0,0,0,BCC,CAST,"Machaka, Ronald (2021), “Dataset for High-Entropy Alloys Phases”, Mendeley Data, V2, doi: 10.17632/7fhwrgfh2s.2"
0,20,20,0,20,20,0,0,0,0,0,0,20,0,0,FCC,CAST,"Machaka, Ronald (2021), “Dataset for High-Entropy Alloys Phases”, Mendeley Data, V2, doi: 10.17632/7fhwrgfh2s.2"
0,20,20,0,20,20,0,0,0,0,0,0,20,0,0,FCC,CAST,"Machaka, Ronald (2021), “Dataset for High-Entropy Alloys Phases”, Mendeley Data, V2, doi: 10.17632/7fhwrgfh2s.2"
20,0,20,0,20,20,0,0,0,0,0,0,20,0,0,BCC,CAST,"Machaka, Ronald (2021), “Dataset for High-Entropy Alloys Phases”, Mendeley Data, V2, doi: 10.17632/7fhwrgfh2s.2"
20,0,20,0,20,20,0,0,0,0,0,0,20,0,0,BCC+FCC,CAST,"Machaka, Ronald (2021), “Dataset for High-Entropy Alloys Phases”, Mendeley Data, V2, doi: 10.17632/7fhwrgfh2s.2"
20,0,20,0,20,20,0,0,0,0,0,0,20,0,0,BCC+FCC,CAST,"Machaka, Ronald (2021), “Dataset for High-Entropy Alloys Phases”, Mendeley Data, V2, doi: 10.17632/7fhwrgfh2s.2"
11.1111111,22.2222222,22.2222222,0,22.2222222,22.2222222,0,0,0,0,0,0,0,0,0,BCC+FCC,CAST,"Machaka, Ronald (2021), “Dataset for High-Entropy Alloys Phases”, Mendeley Data, V2, doi: 10.17632/7fhwrgfh2s.2"
11.1111111,22.2222222,22.2222222,0,22.2222222,22.2222222,0,0,0,0,0,0,0,0,0,BCC+FCC,CAST,"Machaka, Ronald (2021), “Dataset for High-Entropy Alloys Phases”, Mendeley Data, V2, doi: 10.17632/7fhwrgfh2s.2"
11.1111111,22.2222222,22.2222222,0,22.2222222,22.2222222,0,0,0,0,0,0,0,0,0,BCC+FCC,CAST,"Machaka, Ronald (2021), “Dataset for High-Entropy Alloys Phases”, Mendeley Data, V2, doi: 10.17632/7fhwrgfh2s.2"
11.1111111,22.2222222,22.2222222,0,22.2222222,22.2222222,0,0,0,0,0,0,0,0,0,BCC+FCC,CAST,"Machaka, Ronald (2021), “Dataset for High-Entropy Alloys Phases”, Mendeley Data, V2, doi: 10.17632/7fhwrgfh2s.2"
11.1111111,22.2222222,22.2222222,0,22.2222222,22.2222222,0,0,0,0,0,0,0,0,0,BCC+FCC,CAST,"Machaka, Ronald (2021), “Dataset for High-Entropy Alloys Phases”, Mendeley Data, V2, doi: 10.17632/7fhwrgfh2s.2"
8,17,17,8,17,33,0,0,0,0,0,0,0,0,0,FCC,CAST,"Machaka, Ronald (2021), “Dataset for High-Entropy Alloys Phases”, Mendeley Data, V2, doi: 10.17632/7fhwrgfh2s.2"
8,17,17,8,17,33,0,0,0,0,0,0,0,0,0,FCC,CAST,"Machaka, Ronald (2021), “Dataset for High-Entropy Alloys Phases”, Mendeley Data, V2, doi: 10.17632/7fhwrgfh2s.2"
9.0909091,18.1818182,18.1818182,0,18.1818182,18.1818182,0,0,0,0,0,0,18.1818182,0,0,BCC+FCC,CAST,"Machaka, Ronald (2021), “Dataset for High-Entropy Alloys Phases”, Mendeley Data, V2, doi: 10.17632/7fhwrgfh2s.2"
9.0909091,18.1818182,18.1818182,0,18.1818182,18.1818182,0,0,0,0,0,0,18.1818182,0,0,FCC,CAST,"Machaka, Ronald (2021), “Dataset for High-Entropy Alloys Phases”, Mendeley Data, V2, doi: 10.17632/7fhwrgfh2s.2"
0,25,25,0,25,25,0,0,0,0,0,0,0,0,0,FCC,CAST,"Machaka, Ronald (2021), “Dataset for High-Entropy Alloys Phases”, Mendeley Data, V2, doi: 10.17632/7fhwrgfh2s.2"
0,23.5294118,23.5294118,0,23.5294118,23.5294118,0,0,0,0,0,5.8823529,0,0,0,FCC,CAST,"Machaka, Ronald (2021), “Dataset for High-Entropy Alloys Phases”, Mendeley Data, V2, doi: 10.17632/7fhwrgfh2s.2"
2.4390244,24.3902439,24.3902439,0,24.3902439,24.3902439,0,0,0,0,0,0,0,0,0,FCC,CAST,"Machaka, Ronald (2021), “Dataset for High-Entropy Alloys Phases”, Mendeley Data, V2, doi: 10.17632/7fhwrgfh2s.2"
2.4390244,24.3902439,24.3902439,0,24.3902439,24.3902439,0,0,0,0,0,0,0,0,0,FCC,CAST,"Machaka, Ronald (2021), “Dataset for High-Entropy Alloys Phases”, Mendeley Data, V2, doi: 10.17632/7fhwrgfh2s.2"
2.4390244,24.3902439,24.3902439,0,24.3902439,24.3902439,0,0,0,0,0,0,0,0,0,FCC,CAST,"Machaka, Ronald (2021), “Dataset for High-Entropy Alloys Phases”, Mendeley Data, V2, doi: 10.17632/7fhwrgfh2s.2"
2.4390244,24.3902439,24.3902439,0,24.3902439,24.3902439,0,0,0,0,0,0,0,0,0,FCC,CAST,"Machaka, Ronald (2021), “Dataset for High-Entropy Alloys Phases”, Mendeley Data, V2, doi: 10.17632/7fhwrgfh2s.2"
0,20,20,0,20,20,0,0,0,0,0,0,20,0,0,FCC,CAST,"Machaka, Ronald (2021), “Dataset for High-Entropy Alloys Phases”, Mendeley Data, V2, doi: 10.17632/7fhwrgfh2s.2"
0,20,20,0,20,20,0,0,0,0,0,0,20,0,0,FCC,CAST,"Machaka, Ronald (2021), “Dataset for High-Entropy Alloys Phases”, Mendeley Data, V2, doi: 10.17632/7fhwrgfh2s.2"
0,20,20,0,20,20,0,0,0,0,0,0,20,0,0,FCC,CAST,"Machaka, Ronald (2021), “Dataset for High-Entropy Alloys Phases”, Mendeley Data, V2, doi: 10.17632/7fhwrgfh2s.2"
0,20,20,0,20,20,0,0,0,0,0,0,20,0,0,FCC,CAST,"Machaka, Ronald (2021), “Dataset for High-Entropy Alloys Phases”, Mendeley Data, V2, doi: 10.17632/7fhwrgfh2s.2"
0,20,20,0,20,20,0,0,0,0,0,0,20,0,0,FCC,CAST,"Machaka, Ronald (2021), “Dataset for High-Entropy Alloys Phases”, Mendeley Data, V2, doi: 10.17632/7fhwrgfh2s.2"
16.3934426,16.3934426,16.3934426,0,16.3934426,34.4262295,0,0,0,0,0,0,0,0,0,BCC+FCC,CAST,"Machaka, Ronald (2021), “Dataset for High-Entropy Alloys Phases”, Mendeley Data, V2, doi: 10.17632/7fhwrgfh2s.2"
16.3934426,16.3934426,16.3934426,0,16.3934426,34.4262295,0,0,0,0,0,0,0,0,0,BCC+FCC,CAST,"Machaka, Ronald (2021), “Dataset for High-Entropy Alloys Phases”, Mendeley Data, V2, doi: 10.17632/7fhwrgfh2s.2"
16.3934426,16.3934426,16.3934426,0,16.3934426,34.4262295,0,0,0,0,0,0,0,0,0,BCC+FCC,CAST,"Machaka, Ronald (2021), “Dataset for High-Entropy Alloys Phases”, Mendeley Data, V2, doi: 10.17632/7fhwrgfh2s.2"
16.3934426,16.3934426,16.3934426,0,16.3934426,34.4262295,0,0,0,0,0,0,0,0,0,BCC+FCC,CAST,"Machaka, Ronald (2021), “Dataset for High-Entropy Alloys Phases”, Mendeley Data, V2, doi: 10.17632/7fhwrgfh2s.2"
16.3934426,16.3934426,16.3934426,0,16.3934426,34.4262295,0,0,0,0,0,0,0,0,0,BCC+FCC,CAST,"Machaka, Ronald (2021), “Dataset for High-Entropy Alloys Phases”, Mendeley Data, V2, doi: 10.17632/7fhwrgfh2s.2"
16.3934426,16.3934426,16.3934426,0,16.3934426,34.4262295,0,0,0,0,0,0,0,0,0,BCC+FCC,CAST,"Machaka, Ronald (2021), “Dataset for High-Entropy Alloys Phases”, Mendeley Data, V2, doi: 10.17632/7fhwrgfh2s.2"
16.3934426,16.3934426,16.3934426,0,16.3934426,34.4262295,0,0,0,0,0,0,0,0,0,BCC+FCC,CAST,"Machaka, Ronald (2021), “Dataset for High-Entropy Alloys Phases”, Mendeley Data, V2, doi: 10.17632/7fhwrgfh2s.2"
16.3934426,16.3934426,16.3934426,0,16.3934426,34.4262295,0,0,0,0,0,0,0,0,0,BCC+FCC,CAST,"Machaka, Ronald (2021), “Dataset for High-Entropy Alloys Phases”, Mendeley Data, V2, doi: 10.17632/7fhwrgfh2s.2"
16.3934426,16.3934426,16.3934426,0,16.3934426,34.4262295,0,0,0,0,0,0,0,0,0,BCC+FCC,CAST,"Machaka, Ronald (2021), “Dataset for High-Entropy Alloys Phases”, Mendeley Data, V2, doi: 10.17632/7fhwrgfh2s.2"
16.3934426,16.3934426,16.3934426,0,16.3934426,34.4262295,0,0,0,0,0,0,0,0,0,BCC+FCC,CAST,"Machaka, Ronald (2021), “Dataset for High-Entropy Alloys Phases”, Mendeley Data, V2, doi: 10.17632/7fhwrgfh2s.2"
16.3934426,16.3934426,16.3934426,0,16.3934426,34.4262295,0,0,0,0,0,0,0,0,0,BCC+FCC,CAST,"Machaka, Ronald (2021), “Dataset for High-Entropy Alloys Phases”, Mendeley Data, V2, doi: 10.17632/7fhwrgfh2s.2"
16.3934426,16.3934426,16.3934426,0,16.3934426,34.4262295,0,0,0,0,0,0,0,0,0,BCC+FCC,CAST,"Machaka, Ronald (2021), “Dataset for High-Entropy Alloys Phases”, Mendeley Data, V2, doi: 10.17632/7fhwrgfh2s.2"
16.3934426,16.3934426,16.3934426,0,16.3934426,34.4262295,0,0,0,0,0,0,0,0,0,BCC+FCC,CAST,"Machaka, Ronald (2021), “Dataset for High-Entropy Alloys Phases”, Mendeley Data, V2, doi: 10.17632/7fhwrgfh2s.2"
0,10,10,0,45,25,0,0,0,0,0,10,0,0,0,FCC,CAST,"Machaka, Ronald (2021), “Dataset for High-Entropy Alloys Phases”, Mendeley Data, V2, doi: 10.17632/7fhwrgfh2s.2"
0,20,10,0,45,15,0,0,0,0,0,10,0,0,0,FCC,CAST,"Machaka, Ronald (2021), “Dataset for High-Entropy Alloys Phases”, Mendeley Data, V2, doi: 10.17632/7fhwrgfh2s.2"
20,20,20,0,20,20,0,0,0,0,0,0,0,0,0,BCC,CAST,"Machaka, Ronald (2021), “Dataset for High-Entropy Alloys Phases”, Mendeley Data, V2, doi: 10.17632/7fhwrgfh2s.2"
18.1818182,18.1818182,18.1818182,0,18.1818182,18.1818182,0,9.0909091,0,0,0,0,0,0,0,BCC,CAST,"Machaka, Ronald (2021), “Dataset for High-Entropy Alloys Phases”, Mendeley Data, V2, doi: 10.17632/7fhwrgfh2s.2"
9.0909091,18.1818182,18.1818182,0,18.1818182,18.1818182,0,0,0,0,0,0,18.1818182,0,0,BCC+FCC,CAST,"Machaka, Ronald (2021), “Dataset for High-Entropy Alloys Phases”, Mendeley Data, V2, doi: 10.17632/7fhwrgfh2s.2"
0,34,20,0,6,34,6,0,0,0,0,0,0,0,0,FCC,CAST,"Machaka, Ronald (2021), “Dataset for High-Entropy Alloys Phases”, Mendeley Data, V2, doi: 10.17632/7fhwrgfh2s.2"
0,34,20,0,6,34,6,0,0,0,0,0,0,0,0,FCC,CAST,"Machaka, Ronald (2021), “Dataset for High-Entropy Alloys Phases”, Mendeley Data, V2, doi: 10.17632/7fhwrgfh2s.2"
0,34,20,0,6,34,6,0,0,0,0,0,0,0,0,FCC,CAST,"Machaka, Ronald (2021), “Dataset for High-Entropy Alloys Phases”, Mendeley Data, V2, doi: 10.17632/7fhwrgfh2s.2"
0,34,20,0,6,34,6,0,0,0,0,0,0,0,0,FCC,CAST,"Machaka, Ronald (2021), “Dataset for High-Entropy Alloys Phases”, Mendeley Data, V2, doi: 10.17632/7fhwrgfh2s.2"
0,34,20,0,6,34,6,0,0,0,0,0,0,0,0,FCC,CAST,"Machaka, Ronald (2021), “Dataset for High-Entropy Alloys Phases”, Mendeley Data, V2, doi: 10.17632/7fhwrgfh2s.2"
0,34,20,0,6,34,6,0,0,0,0,0,0,0,0,FCC,CAST,"Machaka, Ronald (2021), “Dataset for High-Entropy Alloys Phases”, Mendeley Data, V2, doi: 10.17632/7fhwrgfh2s.2"
0,20,20,0,20,20,0,0,0,0,0,0,20,0,0,FCC,CAST,"Machaka, Ronald (2021), “Dataset for High-Entropy Alloys Phases”, Mendeley Data, V2, doi: 10.17632/7fhwrgfh2s.2"
0,33.3333333,33.3333333,0,0,33.3333333,0,0,0,0,0,0,0,0,0,FCC,CAST,"Machaka, Ronald (2021), “Dataset for High-Entropy Alloys Phases”, Mendeley Data, V2, doi: 10.17632/7fhwrgfh2s.2"
0,33.3333333,33.3333333,0,0,33.3333333,0,0,0,0,0,0,0,0,0,FCC,CAST,"Machaka, Ronald (2021), “Dataset for High-Entropy Alloys Phases”, Mendeley Data, V2, doi: 10.17632/7fhwrgfh2s.2"
0,10,15,0,35,25,0,0,0,0,0,10,5,0,0,FCC,CAST,"Machaka, Ronald (2021), “Dataset for High-Entropy Alloys Phases”, Mendeley Data, V2, doi: 10.17632/7fhwrgfh2s.2"
0,17.5,12.5,0,55,10,5,0,0,0,0,0,0,0,0,FCC,CAST,"Machaka, Ronald (2021), “Dataset for High-Entropy Alloys Phases”, Mendeley Data, V2, doi: 10.17632/7fhwrgfh2s.2"
0,17.5,12.5,0,55,10,5,0,0,0,0,0,0,0,0,FCC,CAST,"Machaka, Ronald (2021), “Dataset for High-Entropy Alloys Phases”, Mendeley Data, V2, doi: 10.17632/7fhwrgfh2s.2"
0,17.5,12.5,0,55,10,5,0,0,0,0,0,0,0,0,FCC,CAST,"Machaka, Ronald (2021), “Dataset for High-Entropy Alloys Phases”, Mendeley Data, V2, doi: 10.17632/7fhwrgfh2s.2"
0,18.0904523,12.0603015,0,55.2763819,7.0351759,7.5376884,0,0,0,0,0,0,0,0,FCC,CAST,"Machaka, Ronald (2021), “Dataset for High-Entropy Alloys Phases”, Mendeley Data, V2, doi: 10.17632/7fhwrgfh2s.2"
0,18.0904523,12.0603015,0,55.2763819,7.0351759,7.5376884,0,0,0,0,0,0,0,0,FCC,CAST,"Machaka, Ronald (2021), “Dataset for High-Entropy Alloys Phases”, Mendeley Data, V2, doi: 10.17632/7fhwrgfh2s.2"
16.6666667,16.6666667,16.6666667,16.6666667,16.6666667,16.6666667,0,0,0,0,0,0,0,0,0,BCC+FCC,CAST,"Machaka, Ronald (2021), “Dataset for High-Entropy Alloys Phases”, Mendeley Data, V2, doi: 10.17632/7fhwrgfh2s.2"
16.6666667,16.6666667,16.6666667,16.6666667,16.6666667,16.6666667,0,0,0,0,0,0,0,0,0,BCC+FCC,CAST,"Machaka, Ronald (2021), “Dataset for High-Entropy Alloys Phases”, Mendeley Data, V2, doi: 10.17632/7fhwrgfh2s.2"
16.6666667,16.6666667,16.6666667,16.6666667,16.6666667,16.6666667,0,0,0,0,0,0,0,0,0,BCC+FCC,CAST,"Machaka, Ronald (2021), “Dataset for High-Entropy Alloys Phases”, Mendeley Data, V2, doi: 10.17632/7fhwrgfh2s.2"
16.6666667,16.6666667,16.6666667,16.6666667,16.6666667,16.6666667,0,0,0,0,0,0,0,0,0,BCC+FCC,CAST,"Machaka, Ronald (2021), “Dataset for High-Entropy Alloys Phases”, Mendeley Data, V2, doi: 10.17632/7fhwrgfh2s.2"
16.6666667,16.6666667,16.6666667,16.6666667,16.6666667,16.6666667,0,0,0,0,0,0,0,0,0,BCC+FCC,CAST,"Machaka, Ronald (2021), “Dataset for High-Entropy Alloys Phases”, Mendeley Data, V2, doi: 10.17632/7fhwrgfh2s.2"
16.6666667,16.6666667,16.6666667,16.6666667,16.6666667,16.6666667,0,0,0,0,0,0,0,0,0,BCC+FCC,CAST,"Machaka, Ronald (2021), “Dataset for High-Entropy Alloys Phases”, Mendeley Data, V2, doi: 10.17632/7fhwrgfh2s.2"
16.6666667,16.6666667,16.6666667,16.6666667,16.6666667,16.6666667,0,0,0,0,0,0,0,0,0,BCC+FCC,CAST,"Machaka, Ronald (2021), “Dataset for High-Entropy Alloys Phases”, Mendeley Data, V2, doi: 10.17632/7fhwrgfh2s.2"
16.6666667,16.6666667,16.6666667,16.6666667,16.6666667,16.6666667,0,0,0,0,0,0,0,0,0,BCC+FCC,CAST,"Machaka, Ronald (2021), “Dataset for High-Entropy Alloys Phases”, Mendeley Data, V2, doi: 10.17632/7fhwrgfh2s.2"
16.6666667,16.6666667,16.6666667,16.6666667,16.6666667,16.6666667,0,0,0,0,0,0,0,0,0,BCC+FCC,CAST,"Machaka, Ronald (2021), “Dataset for High-Entropy Alloys Phases”, Mendeley Data, V2, doi: 10.17632/7fhwrgfh2s.2"
16.6666667,16.6666667,16.6666667,16.6666667,16.6666667,16.6666667,0,0,0,0,0,0,0,0,0,BCC+FCC,CAST,"Machaka, Ronald (2021), “Dataset for High-Entropy Alloys Phases”, Mendeley Data, V2, doi: 10.17632/7fhwrgfh2s.2"
16.6666667,16.6666667,16.6666667,16.6666667,16.6666667,16.6666667,0,0,0,0,0,0,0,0,0,BCC+FCC,CAST,"Machaka, Ronald (2021), “Dataset for High-Entropy Alloys Phases”, Mendeley Data, V2, doi: 10.17632/7fhwrgfh2s.2"
16.6666667,16.6666667,16.6666667,16.6666667,16.6666667,16.6666667,0,0,0,0,0,0,0,0,0,BCC+FCC,CAST,"Machaka, Ronald (2021), “Dataset for High-Entropy Alloys Phases”, Mendeley Data, V2, doi: 10.17632/7fhwrgfh2s.2"
16.6666667,16.6666667,16.6666667,16.6666667,16.6666667,16.6666667,0,0,0,0,0,0,0,0,0,BCC+FCC,CAST,"Machaka, Ronald (2021), “Dataset for High-Entropy Alloys Phases”, Mendeley Data, V2, doi: 10.17632/7fhwrgfh2s.2"
25,0,0,0,0,0,12.5,25,0,0,12.5,0,0,0,25,BCC1+BCC2,CAST,"Machaka, Ronald (2021), “Dataset for High-Entropy Alloys Phases”, Mendeley Data, V2, doi: 10.17632/7fhwrgfh2s.2"
25,0,0,0,0,0,12.5,25,0,0,12.5,0,0,0,25,BCC1+BCC2,CAST,"Machaka, Ronald (2021), “Dataset for High-Entropy Alloys Phases”, Mendeley Data, V2, doi: 10.17632/7fhwrgfh2s.2"
25,0,0,0,0,0,12.5,25,0,0,12.5,0,0,0,25,BCC1+BCC2,CAST,"Machaka, Ronald (2021), “Dataset for High-Entropy Alloys Phases”, Mendeley Data, V2, doi: 10.17632/7fhwrgfh2s.2"
8,0,0,0,0,0,0,20,0,20,20,0,0,12,20,BCC,CAST,"Machaka, Ronald (2021), “Dataset for High-Entropy Alloys Phases”, Mendeley Data, V2, doi: 10.17632/7fhwrgfh2s.2"
8,0,0,0,0,0,0,20,0,20,20,0,0,12,20,BCC,CAST,"Machaka, Ronald (2021), “Dataset for High-Entropy Alloys Phases”, Mendeley Data, V2, doi: 10.17632/7fhwrgfh2s.2"
8,0,0,0,0,0,0,20,0,20,20,0,0,12,20,BCC,CAST,"Machaka, Ronald (2021), “Dataset for High-Entropy Alloys Phases”, Mendeley Data, V2, doi: 10.17632/7fhwrgfh2s.2"
8,0,0,0,0,0,0,20,0,20,20,0,0,12,20,BCC,CAST,"Machaka, Ronald (2021), “Dataset for High-Entropy Alloys Phases”, Mendeley Data, V2, doi: 10.17632/7fhwrgfh2s.2"
0,0,0,0,0,0,0,20,0,20,20,0,0,20,20,BCC,CAST,"Machaka, Ronald (2021), “Dataset for High-Entropy Alloys Phases”, Mendeley Data, V2, doi: 10.17632/7fhwrgfh2s.2"
20,0,0,0,0,0,0,30,0,30,10,0,0,0,10,BCC,CAST,"Machaka, Ronald (2021), “Dataset for High-Entropy Alloys Phases”, Mendeley Data, V2, doi: 10.17632/7fhwrgfh2s.2"
20,0,0,0,0,0,0,30,0,30,10,0,0,0,10,BCC,CAST,"Machaka, Ronald (2021), “Dataset for High-Entropy Alloys Phases”, Mendeley Data, V2, doi: 10.17632/7fhwrgfh2s.2"
20,0,0,0,0,0,0,30,0,30,10,0,0,0,10,BCC,CAST,"Machaka, Ronald (2021), “Dataset for High-Entropy Alloys Phases”, Mendeley Data, V2, doi: 10.17632/7fhwrgfh2s.2"
8,0,0,0,0,0,0,20,0,20,20,0,0,12,20,BCC,CAST,"Machaka, Ronald (2021), “Dataset for High-Entropy Alloys Phases”, Mendeley Data, V2, doi: 10.17632/7fhwrgfh2s.2"
8,0,0,0,0,0,0,20,0,20,20,0,0,12,20,BCC,CAST,"Machaka, Ronald (2021), “Dataset for High-Entropy Alloys Phases”, Mendeley Data, V2, doi: 10.17632/7fhwrgfh2s.2"
8,0,0,0,0,0,0,20,0,20,20,0,0,12,20,BCC,CAST,"Machaka, Ronald (2021), “Dataset for High-Entropy Alloys Phases”, Mendeley Data, V2, doi: 10.17632/7fhwrgfh2s.2"
6,0,0,0,0,0,0,28,0,20,20,0,0,0,26,BCC1+BCC2,CAST,"Machaka, Ronald (2021), “Dataset for High-Entropy Alloys Phases”, Mendeley Data, V2, doi: 10.17632/7fhwrgfh2s.2"
6,0,0,0,0,0,0,28,0,20,20,0,0,0,26,BCC1+BCC2,CAST,"Machaka, Ronald (2021), “Dataset for High-Entropy Alloys Phases”, Mendeley Data, V2, doi: 10.17632/7fhwrgfh2s.2"
6,0,0,0,0,0,0,28,0,20,20,0,0,0,26,BCC1+BCC2,CAST,"Machaka, Ronald (2021), “Dataset for High-Entropy Alloys Phases”, Mendeley Data, V2, doi: 10.17632/7fhwrgfh2s.2"
6,0,0,0,0,0,0,28,0,20,16,4,0,0,26,BCC,CAST,"Machaka, Ronald (2021), “Dataset for High-Entropy Alloys Phases”, Mendeley Data, V2, doi: 10.17632/7fhwrgfh2s.2"
6,0,0,0,0,0,0,28,0,20,16,4,0,0,26,BCC,CAST,"Machaka, Ronald (2021), “Dataset for High-Entropy Alloys Phases”, Mendeley Data, V2, doi: 10.17632/7fhwrgfh2s.2"
6,0,0,0,0,0,0,28,0,20,16,4,0,0,26,BCC,CAST,"Machaka, Ronald (2021), “Dataset for High-Entropy Alloys Phases”, Mendeley Data, V2, doi: 10.17632/7fhwrgfh2s.2"
10,0,0,0,0,0,0,30,0,20,16,4,0,0,20,BCC1+BCC2,CAST,"Machaka, Ronald (2021), “Dataset for High-Entropy Alloys Phases”, Mendeley Data, V2, doi: 10.17632/7fhwrgfh2s.2"
10,0,0,0,0,0,0,30,0,20,16,4,0,0,20,BCC1+BCC2,CAST,"Machaka, Ronald (2021), “Dataset for High-Entropy Alloys Phases”, Mendeley Data, V2, doi: 10.17632/7fhwrgfh2s.2"
10,0,0,0,0,0,0,30,0,20,16,4,0,0,20,BCC1+BCC2,CAST,"Machaka, Ronald (2021), “Dataset for High-Entropy Alloys Phases”, Mendeley Data, V2, doi: 10.17632/7fhwrgfh2s.2"
25,0,0,0,0,0,0,25,0,25,0,25,0,0,0,BCC,CAST,"Machaka, Ronald (2021), “Dataset for High-Entropy Alloys Phases”, Mendeley Data, V2, doi: 10.17632/7fhwrgfh2s.2"
25,0,0,0,0,0,0,25,0,25,0,25,0,0,0,BCC,CAST,"Machaka, Ronald (2021), “Dataset for High-Entropy Alloys Phases”, Mendeley Data, V2, doi: 10.17632/7fhwrgfh2s.2"
25,0,0,0,0,0,0,25,0,25,0,25,0,0,0,BCC,CAST,"Machaka, Ronald (2021), “Dataset for High-Entropy Alloys Phases”, Mendeley Data, V2, doi: 10.17632/7fhwrgfh2s.2"
25,0,0,0,0,0,0,25,0,25,0,25,0,0,0,BCC,CAST,"Machaka, Ronald (2021), “Dataset for High-Entropy Alloys Phases”, Mendeley Data, V2, doi: 10.17632/7fhwrgfh2s.2"
0,0,0,0,0,0,0,20,0,20,0,20,0,20,20,BCC,CAST,"Machaka, Ronald (2021), “Dataset for High-Entropy Alloys Phases”, Mendeley Data, V2, doi: 10.17632/7fhwrgfh2s.2"
0,0,0,0,0,0,0,20,0,20,0,20,0,20,20,BCC,CAST,"Machaka, Ronald (2021), “Dataset for High-Entropy Alloys Phases”, Mendeley Data, V2, doi: 10.17632/7fhwrgfh2s.2"
0,0,0,0,0,0,0,20,0,20,0,20,0,20,20,BCC,CAST,"Machaka, Ronald (2021), “Dataset for High-Entropy Alloys Phases”, Mendeley Data, V2, doi: 10.17632/7fhwrgfh2s.2"
0,0,0,0,0,0,0,25,0,25,0,25,0,0,25,BCC,CAST,"Machaka, Ronald (2021), “Dataset for High-Entropy Alloys Phases”, Mendeley Data, V2, doi: 10.17632/7fhwrgfh2s.2"
0,0,0,0,0,0,0,25,0,25,0,25,0,0,25,BCC,CAST,"Machaka, Ronald (2021), “Dataset for High-Entropy Alloys Phases”, Mendeley Data, V2, doi: 10.17632/7fhwrgfh2s.2"
0,0,0,0,0,0,0,25,0,25,0,25,0,0,25,BCC,CAST,"Machaka, Ronald (2021), “Dataset for High-Entropy Alloys Phases”, Mendeley Data, V2, doi: 10.17632/7fhwrgfh2s.2"
0,0,0,0,0,0,0,25,0,25,0,25,0,0,25,BCC,CAST,"Machaka, Ronald (2021), “Dataset for High-Entropy Alloys Phases”, Mendeley Data, V2, doi: 10.17632/7fhwrgfh2s.2"
0,0,0,0,0,0,0,20,0,20,0,40,0,0,20,BCC+IM,CAST,"Machaka, Ronald (2021), “Dataset for High-Entropy Alloys Phases”, Mendeley Data, V2, doi: 10.17632/7fhwrgfh2s.2"
0,0,0,0,0,0,0,16.6666667,0,16.6666667,0,50,0,0,16.6666667,BCC+IM,CAST,"Machaka, Ronald (2021), “Dataset for High-Entropy Alloys Phases”, Mendeley Data, V2, doi: 10.17632/7fhwrgfh2s.2"
0,0,0,0,0,0,0,14.2857143,0,14.2857143,0,57.1428571,0,0,14.2857143,BCC+IM,CAST,"Machaka, Ronald (2021), “Dataset for High-Entropy Alloys Phases”, Mendeley Data, V2, doi: 10.17632/7fhwrgfh2s.2"
0,0,0,0,0,0,0,12.5,0,12.5,0,62.5,0,0,12.5,BCC+IM,CAST,"Machaka, Ronald (2021), “Dataset for High-Entropy Alloys Phases”, Mendeley Data, V2, doi: 10.17632/7fhwrgfh2s.2"
0,0,0,0,0,0,20,20,0,20,0,0,0,20,20,BCC,CAST,"Machaka, Ronald (2021), “Dataset for High-Entropy Alloys Phases”, Mendeley Data, V2, doi: 10.17632/7fhwrgfh2s.2"
0,0,0,0,0,0,20,20,0,20,0,0,0,20,20,BCC,CAST,"Machaka, Ronald (2021), “Dataset for High-Entropy Alloys Phases”, Mendeley Data, V2, doi: 10.17632/7fhwrgfh2s.2"
0,0,0,0,0,0,20,20,0,20,0,0,0,20,20,BCC,CAST,"Machaka, Ronald (2021), “Dataset for High-Entropy Alloys Phases”, Mendeley Data, V2, doi: 10.17632/7fhwrgfh2s.2"
0,0,0,0,0,0,0,20,0,20,20,0,0,20,20,BCC,CAST,"Machaka, Ronald (2021), “Dataset for High-Entropy Alloys Phases”, Mendeley Data, V2, doi: 10.17632/7fhwrgfh2s.2"
0,0,0,0,0,0,0,20,0,20,20,0,0,20,20,BCC,CAST,"Machaka, Ronald (2021), “Dataset for High-Entropy Alloys Phases”, Mendeley Data, V2, doi: 10.17632/7fhwrgfh2s.2"
0,0,0,0,0,0,0,20,0,20,20,0,0,20,20,BCC,CAST,"Machaka, Ronald (2021), “Dataset for High-Entropy Alloys Phases”, Mendeley Data, V2, doi: 10.17632/7fhwrgfh2s.2"
0,0,0,0,0,0,0,20,0,20,20,0,0,20,20,BCC,CAST,"Machaka, Ronald (2021), “Dataset for High-Entropy Alloys Phases”, Mendeley Data, V2, doi: 10.17632/7fhwrgfh2s.2"
0,0,0,0,0,0,0,20,0,20,20,0,0,20,20,BCC,CAST,"Machaka, Ronald (2021), “Dataset for High-Entropy Alloys Phases”, Mendeley Data, V2, doi: 10.17632/7fhwrgfh2s.2"
0,0,0,0,0,0,0,20,0,20,20,0,0,20,20,BCC,CAST,"Machaka, Ronald (2021), “Dataset for High-Entropy Alloys Phases”, Mendeley Data, V2, doi: 10.17632/7fhwrgfh2s.2"
0,0,0,0,0,0,0,20,0,20,20,0,0,20,20,BCC,CAST,"Machaka, Ronald (2021), “Dataset for High-Entropy Alloys Phases”, Mendeley Data, V2, doi: 10.17632/7fhwrgfh2s.2"
0,0,0,0,0,0,0,20,0,20,20,0,0,20,20,BCC1+BCC2,CAST,"Machaka, Ronald (2021), “Dataset for High-Entropy Alloys Phases”, Mendeley Data, V2, doi: 10.17632/7fhwrgfh2s.2"
0,0,0,0,0,0,0,20,0,20,20,0,0,20,20,BCC,CAST,"Machaka, Ronald (2021), “Dataset for High-Entropy Alloys Phases”, Mendeley Data, V2, doi: 10.17632/7fhwrgfh2s.2"
0,0,0,0,0,0,0,20,0,20,20,0,0,20,20,BCC,CAST,"Machaka, Ronald (2021), “Dataset for High-Entropy Alloys Phases”, Mendeley Data, V2, doi: 10.17632/7fhwrgfh2s.2"
0,0,0,0,0,0,20,0,20,20,20,20,0,0,0,BCC,CAST,"Machaka, Ronald (2021), “Dataset for High-Entropy Alloys Phases”, Mendeley Data, V2, doi: 10.17632/7fhwrgfh2s.2"
0,0,0,0,0,0,20,0,20,20,20,20,0,0,0,BCC,CAST,"Machaka, Ronald (2021), “Dataset for High-Entropy Alloys Phases”, Mendeley Data, V2, doi: 10.17632/7fhwrgfh2s.2"
0,0,0,0,0,0,20,0,20,20,20,20,0,0,0,BCC,CAST,"Machaka, Ronald (2021), “Dataset for High-Entropy Alloys Phases”, Mendeley Data, V2, doi: 10.17632/7fhwrgfh2s.2"
0,0,0,0,0,0,20,0,20,20,20,20,0,0,0,BCC,CAST,"Machaka, Ronald (2021), “Dataset for High-Entropy Alloys Phases”, Mendeley Data, V2, doi: 10.17632/7fhwrgfh2s.2"
0,0,0,0,0,0,20,0,20,20,20,20,0,0,0,BCC,CAST,"Machaka, Ronald (2021), “Dataset for High-Entropy Alloys Phases”, Mendeley Data, V2, doi: 10.17632/7fhwrgfh2s.2"
0,0,0,0,0,0,20,0,20,20,20,20,0,0,0,BCC,CAST,"Machaka, Ronald (2021), “Dataset for High-Entropy Alloys Phases”, Mendeley Data, V2, doi: 10.17632/7fhwrgfh2s.2"
0,0,0,0,0,0,25,0,25,25,25,0,0,0,0,BCC,CAST,"Machaka, Ronald (2021), “Dataset for High-Entropy Alloys Phases”, Mendeley Data, V2, doi: 10.17632/7fhwrgfh2s.2"
0,0,0,0,0,0,25,0,25,25,25,0,0,0,0,BCC,CAST,"Machaka, Ronald (2021), “Dataset for High-Entropy Alloys Phases”, Mendeley Data, V2, doi: 10.17632/7fhwrgfh2s.2"
0,0,0,0,0,0,25,0,25,25,25,0,0,0,0,BCC,CAST,"Machaka, Ronald (2021), “Dataset for High-Entropy Alloys Phases”, Mendeley Data, V2, doi: 10.17632/7fhwrgfh2s.2"
0,0,0,0,0,0,25,0,25,25,25,0,0,0,0,BCC,CAST,"Machaka, Ronald (2021), “Dataset for High-Entropy Alloys Phases”, Mendeley Data, V2, doi: 10.17632/7fhwrgfh2s.2"
0,0,0,0,0,0,25,0,25,25,25,0,0,0,0,BCC,CAST,"Machaka, Ronald (2021), “Dataset for High-Entropy Alloys Phases”, Mendeley Data, V2, doi: 10.17632/7fhwrgfh2s.2"
0,0,0,0,0,0,20,0,20,20,20,20,0,0,0,BCC,CAST,"Machaka, Ronald (2021), “Dataset for High-Entropy Alloys Phases”, Mendeley Data, V2, doi: 10.17632/7fhwrgfh2s.2"
0,0,0,0,0,0,20,0,20,20,20,20,0,0,0,BCC,CAST,"Machaka, Ronald (2021), “Dataset for High-Entropy Alloys Phases”, Mendeley Data, V2, doi: 10.17632/7fhwrgfh2s.2"
0,0,0,0,0,0,20,0,20,20,20,20,0,0,0,BCC,CAST,"Machaka, Ronald (2021), “Dataset for High-Entropy Alloys Phases”, Mendeley Data, V2, doi: 10.17632/7fhwrgfh2s.2"
0,0,0,0,0,0,20,0,20,20,20,20,0,0,0,BCC,CAST,"Machaka, Ronald (2021), “Dataset for High-Entropy Alloys Phases”, Mendeley Data, V2, doi: 10.17632/7fhwrgfh2s.2"
0,0,0,0,0,0,20,0,20,20,20,20,0,0,0,BCC,CAST,"Machaka, Ronald (2021), “Dataset for High-Entropy Alloys Phases”, Mendeley Data, V2, doi: 10.17632/7fhwrgfh2s.2"
0,20,20,0,20,20,0,0,0,0,0,0,20,0,0,FCC,CAST,"Machaka, Ronald (2021), “Dataset for High-Entropy Alloys Phases”, Mendeley Data, V2, doi: 10.17632/7fhwrgfh2s.2"
0,33.3333333,33.3333333,0,0,33.3333333,0,0,0,0,0,0,0,0,0,FCC,CAST,"Machaka, Ronald (2021), “Dataset for High-Entropy Alloys Phases”, Mendeley Data, V2, doi: 10.17632/7fhwrgfh2s.2"
0,33.3333333,33.3333333,0,0,33.3333333,0,0,0,0,0,0,0,0,0,FCC,CAST,"Machaka, Ronald (2021), “Dataset for High-Entropy Alloys Phases”, Mendeley Data, V2, doi: 10.17632/7fhwrgfh2s.2"
0,33.3333333,33.3333333,0,0,33.3333333,0,0,0,0,0,0,0,0,0,FCC,CAST,"Machaka, Ronald (2021), “Dataset for High-Entropy Alloys Phases”, Mendeley Data, V2, doi: 10.17632/7fhwrgfh2s.2"
0,33.3333333,33.3333333,0,0,33.3333333,0,0,0,0,0,0,0,0,0,FCC,CAST,"Machaka, Ronald (2021), “Dataset for High-Entropy Alloys Phases”, Mendeley Data, V2, doi: 10.17632/7fhwrgfh2s.2"
0,33.3333333,33.3333333,0,0,33.3333333,0,0,0,0,0,0,0,0,0,FCC,CAST,"Machaka, Ronald (2021), “Dataset for High-Entropy Alloys Phases”, Mendeley Data, V2, doi: 10.17632/7fhwrgfh2s.2"
0,33.3333333,0,0,0,33.3333333,0,0,0,0,0,0,33.3333333,0,0,FCC,CAST,"Machaka, Ronald (2021), “Dataset for High-Entropy Alloys Phases”, Mendeley Data, V2, doi: 10.17632/7fhwrgfh2s.2"
0,33.3333333,0,0,0,33.3333333,0,0,0,0,0,0,33.3333333,0,0,FCC,CAST,"Machaka, Ronald (2021), “Dataset for High-Entropy Alloys Phases”, Mendeley Data, V2, doi: 10.17632/7fhwrgfh2s.2"
0,33.3333333,0,0,0,33.3333333,0,0,0,0,0,0,33.3333333,0,0,FCC,CAST,"Machaka, Ronald (2021), “Dataset for High-Entropy Alloys Phases”, Mendeley Data, V2, doi: 10.17632/7fhwrgfh2s.2"
0,33.3333333,0,0,0,33.3333333,0,0,0,0,0,0,33.3333333,0,0,FCC,CAST,"Machaka, Ronald (2021), “Dataset for High-Entropy Alloys Phases”, Mendeley Data, V2, doi: 10.17632/7fhwrgfh2s.2"
0,33.3333333,0,0,0,33.3333333,0,0,0,0,0,0,33.3333333,0,0,FCC,CAST,"Machaka, Ronald (2021), “Dataset for High-Entropy Alloys Phases”, Mendeley Data, V2, doi: 10.17632/7fhwrgfh2s.2"
0,33.3333333,0,0,33.3333333,33.3333333,0,0,0,0,0,0,0,0,0,FCC,CAST,"Machaka, Ronald (2021), “Dataset for High-Entropy Alloys Phases”, Mendeley Data, V2, doi: 10.17632/7fhwrgfh2s.2"
0,33.3333333,0,0,33.3333333,33.3333333,0,0,0,0,0,0,0,0,0,FCC,CAST,"Machaka, Ronald (2021), “Dataset for High-Entropy Alloys Phases”, Mendeley Data, V2, doi: 10.17632/7fhwrgfh2s.2"
0,33.3333333,0,0,33.3333333,33.3333333,0,0,0,0,0,0,0,0,0,FCC,CAST,"Machaka, Ronald (2021), “Dataset for High-Entropy Alloys Phases”, Mendeley Data, V2, doi: 10.17632/7fhwrgfh2s.2"
0,33.3333333,0,0,33.3333333,33.3333333,0,0,0,0,0,0,0,0,0,FCC,CAST,"Machaka, Ronald (2021), “Dataset for High-Entropy Alloys Phases”, Mendeley Data, V2, doi: 10.17632/7fhwrgfh2s.2"
0,33.3333333,0,0,33.3333333,33.3333333,0,0,0,0,0,0,0,0,0,FCC,CAST,"Machaka, Ronald (2021), “Dataset for High-Entropy Alloys Phases”, Mendeley Data, V2, doi: 10.17632/7fhwrgfh2s.2"
0,0,0,0,33.3333333,33.3333333,0,0,0,0,0,0,33.3333333,0,0,FCC,CAST,"Machaka, Ronald (2021), “Dataset for High-Entropy Alloys Phases”, Mendeley Data, V2, doi: 10.17632/7fhwrgfh2s.2"
0,0,0,0,33.3333333,33.3333333,0,0,0,0,0,0,33.3333333,0,0,FCC,CAST,"Machaka, Ronald (2021), “Dataset for High-Entropy Alloys Phases”, Mendeley Data, V2, doi: 10.17632/7fhwrgfh2s.2"
0,0,0,0,33.3333333,33.3333333,0,0,0,0,0,0,33.3333333,0,0,FCC,CAST,"Machaka, Ronald (2021), “Dataset for High-Entropy Alloys Phases”, Mendeley Data, V2, doi: 10.17632/7fhwrgfh2s.2"
0,0,0,0,33.3333333,33.3333333,0,0,0,0,0,0,33.3333333,0,0,FCC,CAST,"Machaka, Ronald (2021), “Dataset for High-Entropy Alloys Phases”, Mendeley Data, V2, doi: 10.17632/7fhwrgfh2s.2"
0,0,0,0,33.3333333,33.3333333,0,0,0,0,0,0,33.3333333,0,0,FCC,CAST,"Machaka, Ronald (2021), “Dataset for High-Entropy Alloys Phases”, Mendeley Data, V2, doi: 10.17632/7fhwrgfh2s.2"
0,25,25,0,25,25,0,0,0,0,0,0,0,0,0,FCC,CAST,"Machaka, Ronald (2021), “Dataset for High-Entropy Alloys Phases”, Mendeley Data, V2, doi: 10.17632/7fhwrgfh2s.2"
0,25,25,0,25,25,0,0,0,0,0,0,0,0,0,FCC,CAST,"Machaka, Ronald (2021), “Dataset for High-Entropy Alloys Phases”, Mendeley Data, V2, doi: 10.17632/7fhwrgfh2s.2"
0,25,25,0,25,25,0,0,0,0,0,0,0,0,0,FCC,CAST,"Machaka, Ronald (2021), “Dataset for High-Entropy Alloys Phases”, Mendeley Data, V2, doi: 10.17632/7fhwrgfh2s.2"
0,25,25,0,25,25,0,0,0,0,0,0,0,0,0,FCC,CAST,"Machaka, Ronald (2021), “Dataset for High-Entropy Alloys Phases”, Mendeley Data, V2, doi: 10.17632/7fhwrgfh2s.2"
0,25,25,0,25,25,0,0,0,0,0,0,0,0,0,FCC,CAST,"Machaka, Ronald (2021), “Dataset for High-Entropy Alloys Phases”, Mendeley Data, V2, doi: 10.17632/7fhwrgfh2s.2"
0,25,0,0,25,25,0,0,0,0,0,0,25,0,0,FCC,CAST,"Machaka, Ronald (2021), “Dataset for High-Entropy Alloys Phases”, Mendeley Data, V2, doi: 10.17632/7fhwrgfh2s.2"
0,25,0,0,25,25,0,0,0,0,0,0,25,0,0,FCC,CAST,"Machaka, Ronald (2021), “Dataset for High-Entropy Alloys Phases”, Mendeley Data, V2, doi: 10.17632/7fhwrgfh2s.2"
0,25,0,0,25,25,0,0,0,0,0,0,25,0,0,FCC,CAST,"Machaka, Ronald (2021), “Dataset for High-Entropy Alloys Phases”, Mendeley Data, V2, doi: 10.17632/7fhwrgfh2s.2"
0,25,0,0,25,25,0,0,0,0,0,0,25,0,0,FCC,CAST,"Machaka, Ronald (2021), “Dataset for High-Entropy Alloys Phases”, Mendeley Data, V2, doi: 10.17632/7fhwrgfh2s.2"
0,25,0,0,25,25,0,0,0,0,0,0,25,0,0,FCC,CAST,"Machaka, Ronald (2021), “Dataset for High-Entropy Alloys Phases”, Mendeley Data, V2, doi: 10.17632/7fhwrgfh2s.2"
0,25,25,0,0,25,0,0,0,0,0,0,25,0,0,FCC,CAST,"Machaka, Ronald (2021), “Dataset for High-Entropy Alloys Phases”, Mendeley Data, V2, doi: 10.17632/7fhwrgfh2s.2"
0,25,25,0,0,25,0,0,0,0,0,0,25,0,0,FCC,CAST,"Machaka, Ronald (2021), “Dataset for High-Entropy Alloys Phases”, Mendeley Data, V2, doi: 10.17632/7fhwrgfh2s.2"
0,25,25,0,0,25,0,0,0,0,0,0,25,0,0,FCC,CAST,"Machaka, Ronald (2021), “Dataset for High-Entropy Alloys Phases”, Mendeley Data, V2, doi: 10.17632/7fhwrgfh2s.2"
0,25,25,0,0,25,0,0,0,0,0,0,25,0,0,FCC,CAST,"Machaka, Ronald (2021), “Dataset for High-Entropy Alloys Phases”, Mendeley Data, V2, doi: 10.17632/7fhwrgfh2s.2"
0,25,25,0,0,25,0,0,0,0,0,0,25,0,0,FCC,CAST,"Machaka, Ronald (2021), “Dataset for High-Entropy Alloys Phases”, Mendeley Data, V2, doi: 10.17632/7fhwrgfh2s.2"
0,22.7272727,22.7272727,0,0,0,22.7272727,9.0909091,0,22.7272727,0,0,0,0,0,BCC1+BCC2,CAST,"Machaka, Ronald (2021), “Dataset for High-Entropy Alloys Phases”, Mendeley Data, V2, doi: 10.17632/7fhwrgfh2s.2"
0,20,20,0,20,20,0,0,0,0,0,0,20,0,0,FCC,CAST,"Machaka, Ronald (2021), “Dataset for High-Entropy Alloys Phases”, Mendeley Data, V2, doi: 10.17632/7fhwrgfh2s.2"
0,20,20,0,20,20,0,0,0,0,0,0,20,0,0,FCC,CAST,"Machaka, Ronald (2021), “Dataset for High-Entropy Alloys Phases”, Mendeley Data, V2, doi: 10.17632/7fhwrgfh2s.2"
0,20,20,20,20,20,0,0,0,0,0,0,0,0,0,FCC,CAST,"Machaka, Ronald (2021), “Dataset for High-Entropy Alloys Phases”, Mendeley Data, V2, doi: 10.17632/7fhwrgfh2s.2"
0,22.7272727,22.7272727,0,0,0,22.7272727,9.0909091,0,22.7272727,0,0,0,0,0,BCC,CAST,"Machaka, Ronald (2021), “Dataset for High-Entropy Alloys Phases”, Mendeley Data, V2, doi: 10.17632/7fhwrgfh2s.2"
6.25,0,20.8333333,0,31.25,20.8333333,0,0,0,0,0,0,20.8333333,0,0,BCC,CAST,"Machaka, Ronald (2021), “Dataset for High-Entropy Alloys Phases”, Mendeley Data, V2, doi: 10.17632/7fhwrgfh2s.2"
6.6666667,0,22.2222222,0,33.3333333,11.1111111,0,4.4444444,0,0,0,0,22.2222222,0,0,BCC,CAST,"Machaka, Ronald (2021), “Dataset for High-Entropy Alloys Phases”, Mendeley Data, V2, doi: 10.17632/7fhwrgfh2s.2"
25,0,0,25,0,25,0,25,0,0,0,0,0,0,0,FCC,CAST,"Machaka, Ronald (2021), “Dataset for High-Entropy Alloys Phases”, Mendeley Data, V2, doi: 10.17632/7fhwrgfh2s.2"
25,0,0,25,0,25,0,25,0,0,0,0,0,0,0,FCC,CAST,"Machaka, Ronald (2021), “Dataset for High-Entropy Alloys Phases”, Mendeley Data, V2, doi: 10.17632/7fhwrgfh2s.2"
25,0,0,25,0,25,0,25,0,0,0,0,0,0,0,FCC,CAST,"Machaka, Ronald (2021), “Dataset for High-Entropy Alloys Phases”, Mendeley Data, V2, doi: 10.17632/7fhwrgfh2s.2"
25,0,0,25,0,25,0,25,0,0,0,0,0,0,0,FCC,CAST,"Machaka, Ronald (2021), “Dataset for High-Entropy Alloys Phases”, Mendeley Data, V2, doi: 10.17632/7fhwrgfh2s.2"
22.5,0,0,20,15,20,0,22.5,0,0,0,0,0,0,0,FCC,CAST,"Machaka, Ronald (2021), “Dataset for High-Entropy Alloys Phases”, Mendeley Data, V2, doi: 10.17632/7fhwrgfh2s.2"
22.5,0,0,20,15,20,0,22.5,0,0,0,0,0,0,0,FCC,CAST,"Machaka, Ronald (2021), “Dataset for High-Entropy Alloys Phases”, Mendeley Data, V2, doi: 10.17632/7fhwrgfh2s.2"
22.5,0,0,20,15,20,0,22.5,0,0,0,0,0,0,0,FCC,CAST,"Machaka, Ronald (2021), “Dataset for High-Entropy Alloys Phases”, Mendeley Data, V2, doi: 10.17632/7fhwrgfh2s.2"
22.5,0,0,20,15,20,0,22.5,0,0,0,0,0,0,0,FCC,CAST,"Machaka, Ronald (2021), “Dataset for High-Entropy Alloys Phases”, Mendeley Data, V2, doi: 10.17632/7fhwrgfh2s.2"
20,0,0,20,20,20,0,20,0,0,0,0,0,0,0,FCC,CAST,"Machaka, Ronald (2021), “Dataset for High-Entropy Alloys Phases”, Mendeley Data, V2, doi: 10.17632/7fhwrgfh2s.2"
20,0,0,20,20,20,0,20,0,0,0,0,0,0,0,FCC,CAST,"Machaka, Ronald (2021), “Dataset for High-Entropy Alloys Phases”, Mendeley Data, V2, doi: 10.17632/7fhwrgfh2s.2"
20,0,0,20,20,20,0,20,0,0,0,0,0,0,0,FCC,CAST,"Machaka, Ronald (2021), “Dataset for High-Entropy Alloys Phases”, Mendeley Data, V2, doi: 10.17632/7fhwrgfh2s.2"
20,0,0,20,20,20,0,20,0,0,0,0,0,0,0,FCC,CAST,"Machaka, Ronald (2021), “Dataset for High-Entropy Alloys Phases”, Mendeley Data, V2, doi: 10.17632/7fhwrgfh2s.2"
10,20,20,0,20,20,0,10,0,0,0,0,0,0,0,BCC+FCC,CAST,"Machaka, Ronald (2021), “Dataset for High-Entropy Alloys Phases”, Mendeley Data, V2, doi: 10.17632/7fhwrgfh2s.2"
16,20,20,0,20,20,0,4,0,0,0,0,0,0,0,BCC+FCC,CAST,"Machaka, Ronald (2021), “Dataset for High-Entropy Alloys Phases”, Mendeley Data, V2, doi: 10.17632/7fhwrgfh2s.2"
20,20,20,0,20,20,0,0,0,0,0,0,0,0,0,BCC,CAST,"Machaka, Ronald (2021), “Dataset for High-Entropy Alloys Phases”, Mendeley Data, V2, doi: 10.17632/7fhwrgfh2s.2"
0,0,0,0,0,0,0,20,0,20,20,0,0,20,20,BCC,CAST,"Machaka, Ronald (2021), “Dataset for High-Entropy Alloys Phases”, Mendeley Data, V2, doi: 10.17632/7fhwrgfh2s.2"
0,0,0,0,0,0,0,20,0,20,20,0,0,20,20,BCC1+BCC2,CAST,"Machaka, Ronald (2021), “Dataset for High-Entropy Alloys Phases”, Mendeley Data, V2, doi: 10.17632/7fhwrgfh2s.2"
0,0,0,0,0,0,0,20,0,20,20,0,0,20,20,BCC1+BCC2,CAST,"Machaka, Ronald (2021), “Dataset for High-Entropy Alloys Phases”, Mendeley Data, V2, doi: 10.17632/7fhwrgfh2s.2"
0,0,0,0,0,0,0,20,0,20,20,0,0,20,20,BCC1+BCC2,CAST,"Machaka, Ronald (2021), “Dataset for High-Entropy Alloys Phases”, Mendeley Data, V2, doi: 10.17632/7fhwrgfh2s.2"
0,0,0,0,0,0,0,20,0,20,20,0,0,20,20,BCC1+BCC2,CAST,"Machaka, Ronald (2021), “Dataset for High-Entropy Alloys Phases”, Mendeley Data, V2, doi: 10.17632/7fhwrgfh2s.2"
0,0,0,0,0,0,0,20,0,20,20,0,0,20,20,BCC1+BCC2,CAST,"Machaka, Ronald (2021), “Dataset for High-Entropy Alloys Phases”, Mendeley Data, V2, doi: 10.17632/7fhwrgfh2s.2"
0,0,0,0,0,0,0,20,0,20,20,0,0,20,20,BCC1+BCC2,CAST,"Machaka, Ronald (2021), “Dataset for High-Entropy Alloys Phases”, Mendeley Data, V2, doi: 10.17632/7fhwrgfh2s.2"
0,0,0,0,0,0,0,20,0,20,20,0,0,20,20,BCC1+BCC2,CAST,"Machaka, Ronald (2021), “Dataset for High-Entropy Alloys Phases”, Mendeley Data, V2, doi: 10.17632/7fhwrgfh2s.2"
6.9767442,23.255814,23.255814,0,23.255814,23.255814,0,0,0,0,0,0,0,0,0,FCC,CAST,"Machaka, Ronald (2021), “Dataset for High-Entropy Alloys Phases”, Mendeley Data, V2, doi: 10.17632/7fhwrgfh2s.2"
6.9767442,23.255814,23.255814,0,23.255814,23.255814,0,0,0,0,0,0,0,0,0,FCC,CAST,"Machaka, Ronald (2021), “Dataset for High-Entropy Alloys Phases”, Mendeley Data, V2, doi: 10.17632/7fhwrgfh2s.2"
0,33.3333333,33.3333333,0,0,33.3333333,0,0,0,0,0,0,0,0,0,FCC,CAST,"Machaka, Ronald (2021), “Dataset for High-Entropy Alloys Phases”, Mendeley Data, V2, doi: 10.17632/7fhwrgfh2s.2"
0,33.3333333,33.3333333,0,0,33.3333333,0,0,0,0,0,0,0,0,0,FCC,CAST,"Machaka, Ronald (2021), “Dataset for High-Entropy Alloys Phases”, Mendeley Data, V2, doi: 10.17632/7fhwrgfh2s.2"
0,20,20,0,20,20,0,0,0,0,0,0,20,0,0,FCC,CAST,"Machaka, Ronald (2021), “Dataset for High-Entropy Alloys Phases”, Mendeley Data, V2, doi: 10.17632/7fhwrgfh2s.2"
