Repository: 16611808637/Closed-Loop-Self-Augmentation-and-Heterogeneous-Ensemble-Learning

## Environment & Dependencies
Python version: `3.14.5`
Main packages:
- scikit-learn == 1.8.0
- XGBoost == 3.2.0
- CatBoost == 1.2.10
- LightGBM == 4.6.0
- Tabular Foundation Model (TabFM v1.0.1)
- numpy, pandas, matplotlib, seaborn, scipy

Install dependencies:
```bash
pip install -r requirements.txt

## Dataset

The raw and cleaned MCA datasets used in this study are publicly available in the repository:

> 
> Path: `1_Raw_data_and_cleaning/data/`

File: 1_Raw_data_and_cleaning/data_reference.csv (part 13 of 15)
Al,Co,Cr,Cu,Fe,Ni,Mo,Ti,W,Nb,Ta,V,Mn,Hf,Zr,Phase,Preparation method,Reference
0,23.8095,23.8095,0,23.8095,23.8095,4.7619,0,0,0,0,0,0,0,0,FCC+IM,AM,"Chao Zhou, Youzhi Zhang, Heyang Xin, Xiaomin Li, Xizhang Chen, Complex multiphase predicting of additive manufactured high entropy alloys based on data augmentation deep learning, Journal of Materials Research and Technology, 28, 2024: 2388-2401. https://doi.org/10.1016/j.jmrt.2023.12.181."
25,0,25,0,25,25,0,0,0,0,0,0,0,0,0,BCC+FCC,AM,"Chao Zhou, Youzhi Zhang, Heyang Xin, Xiaomin Li, Xizhang Chen, Complex multiphase predicting of additive manufactured high entropy alloys based on data augmentation deep learning, Journal of Materials Research and Technology, 28, 2024: 2388-2401. https://doi.org/10.1016/j.jmrt.2023.12.181."
22.2222,0,22.2222,0,22.2222,22.2222,0,0,0,0,0,0,11.1111,0,0,BCC+FCC,AM,"Chao Zhou, Youzhi Zhang, Heyang Xin, Xiaomin Li, Xizhang Chen, Complex multiphase predicting of additive manufactured high entropy alloys based on data augmentation deep learning, Journal of Materials Research and Technology, 28, 2024: 2388-2401. https://doi.org/10.1016/j.jmrt.2023.12.181."
20,0,20,0,20,20,0,0,0,0,0,0,20,0,0,BCC+FCC,AM,"Chao Zhou, Youzhi Zhang, Heyang Xin, Xiaomin Li, Xizhang Chen, Complex multiphase predicting of additive manufactured high entropy alloys based on data augmentation deep learning, Journal of Materials Research and Technology, 28, 2024: 2388-2401. https://doi.org/10.1016/j.jmrt.2023.12.181."
0,0,0,0,0,25,0,25,0,25,25,0,0,0,0,BCC+IM,AM,"Chao Zhou, Youzhi Zhang, Heyang Xin, Xiaomin Li, Xizhang Chen, Complex multiphase predicting of additive manufactured high entropy alloys based on data augmentation deep learning, Journal of Materials Research and Technology, 28, 2024: 2388-2401. https://doi.org/10.1016/j.jmrt.2023.12.181."
20,20,20,0,20,20,0,0,0,0,0,0,0,0,0,BCC,AM,"Chao Zhou, Youzhi Zhang, Heyang Xin, Xiaomin Li, Xizhang Chen, Complex multiphase predicting of additive manufactured high entropy alloys based on data augmentation deep learning, Journal of Materials Research and Technology, 28, 2024: 2388-2401. https://doi.org/10.1016/j.jmrt.2023.12.181."
0,20,20,0,20,20,0,0,0,0,0,0,20,0,0,FCC,AM,"Chao Zhou, Youzhi Zhang, Heyang Xin, Xiaomin Li, Xizhang Chen, Complex multiphase predicting of additive manufactured high entropy alloys based on data augmentation deep learning, Journal of Materials Research and Technology, 28, 2024: 2388-2401. https://doi.org/10.1016/j.jmrt.2023.12.181."
0,20,20,0,20,20,0,0,0,0,0,0,20,0,0,FCC,AM,"Chao Zhou, Youzhi Zhang, Heyang Xin, Xiaomin Li, Xizhang Chen, Complex multiphase predicting of additive manufactured high entropy alloys based on data augmentation deep learning, Journal of Materials Research and Technology, 28, 2024: 2388-2401. https://doi.org/10.1016/j.jmrt.2023.12.181."
0,20,20,0,20,20,0,0,0,0,0,0,20,0,0,FCC,AM,"Chao Zhou, Youzhi Zhang, Heyang Xin, Xiaomin Li, Xizhang Chen, Complex multiphase predicting of additive manufactured high entropy alloys based on data augmentation deep learning, Journal of Materials Research and Technology, 28, 2024: 2388-2401. https://doi.org/10.1016/j.jmrt.2023.12.181."
0,20,20,0,20,20,20,0,0,0,0,0,0,0,0,FCC+IM,AM,"Chao Zhou, Youzhi Zhang, Heyang Xin, Xiaomin Li, Xizhang Chen, Complex multiphase predicting of additive manufactured high entropy alloys based on data augmentation deep learning, Journal of Materials Research and Technology, 28, 2024: 2388-2401. https://doi.org/10.1016/j.jmrt.2023.12.181."
0,20,20,0,20,20,20,0,0,0,0,0,0,0,0,FCC+IM,AM,"Chao Zhou, Youzhi Zhang, Heyang Xin, Xiaomin Li, Xizhang Chen, Complex multiphase predicting of additive manufactured high entropy alloys based on data augmentation deep learning, Journal of Materials Research and Technology, 28, 2024: 2388-2401. https://doi.org/10.1016/j.jmrt.2023.12.181."
16.6667,16.6667,16.6667,16.6667,16.6667,16.6667,0,0,0,0,0,0,0,0,0,BCC+FCC,AM,"Chao Zhou, Youzhi Zhang, Heyang Xin, Xiaomin Li, Xizhang Chen, Complex multiphase predicting of additive manufactured high entropy alloys based on data augmentation deep learning, Journal of Materials Research and Technology, 28, 2024: 2388-2401. https://doi.org/10.1016/j.jmrt.2023.12.181."
16.6667,16.6667,16.6667,16.6667,16.6667,16.6667,0,0,0,0,0,0,0,0,0,BCC+FCC,AM,"Chao Zhou, Youzhi Zhang, Heyang Xin, Xiaomin Li, Xizhang Chen, Complex multiphase predicting of additive manufactured high entropy alloys based on data augmentation deep learning, Journal of Materials Research and Technology, 28, 2024: 2388-2401. https://doi.org/10.1016/j.jmrt.2023.12.181."
16.6667,16.6667,16.6667,16.6667,16.6667,16.6667,0,0,0,0,0,0,0,0,0,BCC+FCC,AM,"Chao Zhou, Youzhi Zhang, Heyang Xin, Xiaomin Li, Xizhang Chen, Complex multiphase predicting of additive manufactured high entropy alloys based on data augmentation deep learning, Journal of Materials Research and Technology, 28, 2024: 2388-2401. https://doi.org/10.1016/j.jmrt.2023.12.181."
20,20,20,0,20,20,0,0,0,0,0,0,0,0,0,BCC,AM,"Chao Zhou, Youzhi Zhang, Heyang Xin, Xiaomin Li, Xizhang Chen, Complex multiphase predicting of additive manufactured high entropy alloys based on data augmentation deep learning, Journal of Materials Research and Technology, 28, 2024: 2388-2401. https://doi.org/10.1016/j.jmrt.2023.12.181."
0,20,20,20,20,20,0,0,0,0,0,0,0,0,0,FCC,AM,"Chao Zhou, Youzhi Zhang, Heyang Xin, Xiaomin Li, Xizhang Chen, Complex multiphase predicting of additive manufactured high entropy alloys based on data augmentation deep learning, Journal of Materials Research and Technology, 28, 2024: 2388-2401. https://doi.org/10.1016/j.jmrt.2023.12.181."
20,0,20,0,20,20,0,0,0,0,0,0,20,0,0,BCC,AM,"Chao Zhou, Youzhi Zhang, Heyang Xin, Xiaomin Li, Xizhang Chen, Complex multiphase predicting of additive manufactured high entropy alloys based on data augmentation deep learning, Journal of Materials Research and Technology, 28, 2024: 2388-2401. https://doi.org/10.1016/j.jmrt.2023.12.181."
20,0,20,0,20,20,0,0,0,0,0,0,20,0,0,BCC,AM,"Chao Zhou, Youzhi Zhang, Heyang Xin, Xiaomin Li, Xizhang Chen, Complex multiphase predicting of additive manufactured high entropy alloys based on data augmentation deep learning, Journal of Materials Research and Technology, 28, 2024: 2388-2401. https://doi.org/10.1016/j.jmrt.2023.12.181."
20,0,20,0,20,20,0,0,0,0,0,0,20,0,0,BCC,AM,"Chao Zhou, Youzhi Zhang, Heyang Xin, Xiaomin Li, Xizhang Chen, Complex multiphase predicting of additive manufactured high entropy alloys based on data augmentation deep learning, Journal of Materials Research and Technology, 28, 2024: 2388-2401. https://doi.org/10.1016/j.jmrt.2023.12.181."
20,0,20,0,20,20,0,0,0,0,0,0,20,0,0,BCC,AM,"Chao Zhou, Youzhi Zhang, Heyang Xin, Xiaomin Li, Xizhang Chen, Complex multiphase predicting of additive manufactured high entropy alloys based on data augmentation deep learning, Journal of Materials Research and Technology, 28, 2024: 2388-2401. https://doi.org/10.1016/j.jmrt.2023.12.181."
4.7619,0,23.8095,0,0,0,0,23.8095,0,23.8095,0,23.8095,0,0,0,BCC,AM,"Chao Zhou, Youzhi Zhang, Heyang Xin, Xiaomin Li, Xizhang Chen, Complex multiphase predicting of additive manufactured high entropy alloys based on data augmentation deep learning, Journal of Materials Research and Technology, 28, 2024: 2388-2401. https://doi.org/10.1016/j.jmrt.2023.12.181."
4.7619,0,23.8095,0,0,0,0,23.8095,0,23.8095,0,23.8095,0,0,0,BCC,AM,"Chao Zhou, Youzhi Zhang, Heyang Xin, Xiaomin Li, Xizhang Chen, Complex multiphase predicting of additive manufactured high entropy alloys based on data augmentation deep learning, Journal of Materials Research and Technology, 28, 2024: 2388-2401. https://doi.org/10.1016/j.jmrt.2023.12.181."
16.6667,16.6667,16.6667,0,16.6667,16.6667,0,16.6667,0,0,0,0,0,0,0,BCC+FCC,AM,"Chao Zhou, Youzhi Zhang, Heyang Xin, Xiaomin Li, Xizhang Chen, Complex multiphase predicting of additive manufactured high entropy alloys based on data augmentation deep learning, Journal of Materials Research and Technology, 28, 2024: 2388-2401. https://doi.org/10.1016/j.jmrt.2023.12.181."
16.6667,16.6667,16.6667,0,16.6667,16.6667,0,16.6667,0,0,0,0,0,0,0,BCC+FCC,AM,"Chao Zhou, Youzhi Zhang, Heyang Xin, Xiaomin Li, Xizhang Chen, Complex multiphase predicting of additive manufactured high entropy alloys based on data augmentation deep learning, Journal of Materials Research and Technology, 28, 2024: 2388-2401. https://doi.org/10.1016/j.jmrt.2023.12.181."
16.6667,16.6667,16.6667,0,16.6667,16.6667,0,16.6667,0,0,0,0,0,0,0,BCC+FCC,AM,"Chao Zhou, Youzhi Zhang, Heyang Xin, Xiaomin Li, Xizhang Chen, Complex multiphase predicting of additive manufactured high entropy alloys based on data augmentation deep learning, Journal of Materials Research and Technology, 28, 2024: 2388-2401. https://doi.org/10.1016/j.jmrt.2023.12.181."
0,25,25,0,25,25,0,0,0,0,0,0,0,0,0,FCC,AM,"Chao Zhou, Youzhi Zhang, Heyang Xin, Xiaomin Li, Xizhang Chen, Complex multiphase predicting of additive manufactured high entropy alloys based on data augmentation deep learning, Journal of Materials Research and Technology, 28, 2024: 2388-2401. https://doi.org/10.1016/j.jmrt.2023.12.181."
0,20.4082,20.4082,0,20.4082,20.4082,18.3673,0,0,0,0,0,0,0,0,FCC+IM,AM,"Chao Zhou, Youzhi Zhang, Heyang Xin, Xiaomin Li, Xizhang Chen, Complex multiphase predicting of additive manufactured high entropy alloys based on data augmentation deep learning, Journal of Materials Research and Technology, 28, 2024: 2388-2401. https://doi.org/10.1016/j.jmrt.2023.12.181."
0,21.7391,21.7391,0,21.7391,21.7391,13.0435,0,0,0,0,0,0,0,0,FCC+IM,AM,"Chao Zhou, Youzhi Zhang, Heyang Xin, Xiaomin Li, Xizhang Chen, Complex multiphase predicting of additive manufactured high entropy alloys based on data augmentation deep learning, Journal of Materials Research and Technology, 28, 2024: 2388-2401. https://doi.org/10.1016/j.jmrt.2023.12.181."
0,23.2558,23.2558,0,23.2558,23.2558,6.9767,0,0,0,0,0,0,0,0,FCC+IM,AM,"Chao Zhou, Youzhi Zhang, Heyang Xin, Xiaomin Li, Xizhang Chen, Complex multiphase predicting of additive manufactured high entropy alloys based on data augmentation deep learning, Journal of Materials Research and Technology, 28, 2024: 2388-2401. https://doi.org/10.1016/j.jmrt.2023.12.181."
0,19.2308,19.2308,0,19.2308,19.2308,23.0769,0,0,0,0,0,0,0,0,FCC+IM,AM,"Chao Zhou, Youzhi Zhang, Heyang Xin, Xiaomin Li, Xizhang Chen, Complex multiphase predicting of additive manufactured high entropy alloys based on data augmentation deep learning, Journal of Materials Research and Technology, 28, 2024: 2388-2401. https://doi.org/10.1016/j.jmrt.2023.12.181."
4.7619,19.0476,19.0476,0,19.0476,19.0476,0,0,0,0,0,19.0476,0,0,0,BCC+FCC,AM,"Chao Zhou, Youzhi Zhang, Heyang Xin, Xiaomin Li, Xizhang Chen, Complex multiphase predicting of additive manufactured high entropy alloys based on data augmentation deep learning, Journal of Materials Research and Technology, 28, 2024: 2388-2401. https://doi.org/10.1016/j.jmrt.2023.12.181."
16.6667,0,16.6667,0,0,16.6667,0,16.6667,0,16.6667,0,16.6667,0,0,0,BCC+IM,AM,"Chao Zhou, Youzhi Zhang, Heyang Xin, Xiaomin Li, Xizhang Chen, Complex multiphase predicting of additive manufactured high entropy alloys based on data augmentation deep learning, Journal of Materials Research and Technology, 28, 2024: 2388-2401. https://doi.org/10.1016/j.jmrt.2023.12.181."
6.25,31.25,31.25,0,0,31.25,0,0,0,0,0,0,0,0,0,FCC,AM,"Chao Zhou, Youzhi Zhang, Heyang Xin, Xiaomin Li, Xizhang Chen, Complex multiphase predicting of additive manufactured high entropy alloys based on data augmentation deep learning, Journal of Materials Research and Technology, 28, 2024: 2388-2401. https://doi.org/10.1016/j.jmrt.2023.12.181."
11.7647,29.4118,29.4118,0,0,29.4118,0,0,0,0,0,0,0,0,0,BCC+FCC,AM,"Chao Zhou, Youzhi Zhang, Heyang Xin, Xiaomin Li, Xizhang Chen, Complex multiphase predicting of additive manufactured high entropy alloys based on data augmentation deep learning, Journal of Materials Research and Technology, 28, 2024: 2388-2401. https://doi.org/10.1016/j.jmrt.2023.12.181."
16.6667,27.7778,27.7778,0,0,27.7778,0,0,0,0,0,0,0,0,0,BCC+FCC,AM,"Chao Zhou, Youzhi Zhang, Heyang Xin, Xiaomin Li, Xizhang Chen, Complex multiphase predicting of additive manufactured high entropy alloys based on data augmentation deep learning, Journal of Materials Research and Technology, 28, 2024: 2388-2401. https://doi.org/10.1016/j.jmrt.2023.12.181."
0,20,20,20,20,20,0,0,0,0,0,0,0,0,0,FCC,AM,"Chao Zhou, Youzhi Zhang, Heyang Xin, Xiaomin Li, Xizhang Chen, Complex multiphase predicting of additive manufactured high entropy alloys based on data augmentation deep learning, Journal of Materials Research and Technology, 28, 2024: 2388-2401. https://doi.org/10.1016/j.jmrt.2023.12.181."
0,18.1818,18.1818,18.1818,18.1818,18.1818,0,9.0909,0,0,0,0,0,0,0,FCC+IM,AM,"Chao Zhou, Youzhi Zhang, Heyang Xin, Xiaomin Li, Xizhang Chen, Complex multiphase predicting of additive manufactured high entropy alloys based on data augmentation deep learning, Journal of Materials Research and Technology, 28, 2024: 2388-2401. https://doi.org/10.1016/j.jmrt.2023.12.181."
0,16.6667,16.6667,16.6667,16.6667,16.6667,0,16.6667,0,0,0,0,0,0,0,FCC+IM,AM,"Chao Zhou, Youzhi Zhang, Heyang Xin, Xiaomin Li, Xizhang Chen, Complex multiphase predicting of additive manufactured high entropy alloys based on data augmentation deep learning, Journal of Materials Research and Technology, 28, 2024: 2388-2401. https://doi.org/10.1016/j.jmrt.2023.12.181."
0,15.3846,15.3846,15.3846,15.3846,15.3846,0,23.0769,0,0,0,0,0,0,0,FCC,AM,"Chao Zhou, Youzhi Zhang, Heyang Xin, Xiaomin Li, Xizhang Chen, Complex multiphase predicting of additive manufactured high entropy alloys based on data augmentation deep learning, Journal of Materials Research and Technology, 28, 2024: 2388-2401. https://doi.org/10.1016/j.jmrt.2023.12.181."
20,20,20,0,20,20,0,0,0,0,0,0,0,0,0,BCC,AM,"Chao Zhou, Youzhi Zhang, Heyang Xin, Xiaomin Li, Xizhang Chen, Complex multiphase predicting of additive manufactured high entropy alloys based on data augmentation deep learning, Journal of Materials Research and Technology, 28, 2024: 2388-2401. https://doi.org/10.1016/j.jmrt.2023.12.181."
0,25,25,0,25,25,0,0,0,0,0,0,0,0,0,FCC,AM,"Chao Zhou, Youzhi Zhang, Heyang Xin, Xiaomin Li, Xizhang Chen, Complex multiphase predicting of additive manufactured high entropy alloys based on data augmentation deep learning, Journal of Materials Research and Technology, 28, 2024: 2388-2401. https://doi.org/10.1016/j.jmrt.2023.12.181."
0,23.5294,23.5294,0,23.5294,23.5294,0,0,5.8824,0,0,0,0,0,0,FCC+IM,AM,"Chao Zhou, Youzhi Zhang, Heyang Xin, Xiaomin Li, Xizhang Chen, Complex multiphase predicting of additive manufactured high entropy alloys based on data augmentation deep learning, Journal of Materials Research and Technology, 28, 2024: 2388-2401. https://doi.org/10.1016/j.jmrt.2023.12.181."
0,22.2222,22.2222,0,22.2222,22.2222,0,0,11.1111,0,0,0,0,0,0,FCC+IM,AM,"Chao Zhou, Youzhi Zhang, Heyang Xin, Xiaomin Li, Xizhang Chen, Complex multiphase predicting of additive manufactured high entropy alloys based on data augmentation deep learning, Journal of Materials Research and Technology, 28, 2024: 2388-2401. https://doi.org/10.1016/j.jmrt.2023.12.181."
0,21.0526,21.0526,0,21.0526,21.0526,0,0,15.7895,0,0,0,0,0,0,FCC+IM,AM,"Chao Zhou, Youzhi Zhang, Heyang Xin, Xiaomin Li, Xizhang Chen, Complex multiphase predicting of additive manufactured high entropy alloys based on data augmentation deep learning, Journal of Materials Research and Technology, 28, 2024: 2388-2401. https://doi.org/10.1016/j.jmrt.2023.12.181."
0,20,20,0,20,20,0,0,20,0,0,0,0,0,0,FCC+IM,AM,"Chao Zhou, Youzhi Zhang, Heyang Xin, Xiaomin Li, Xizhang Chen, Complex multiphase predicting of additive manufactured high entropy alloys based on data augmentation deep learning, Journal of Materials Research and Technology, 28, 2024: 2388-2401. https://doi.org/10.1016/j.jmrt.2023.12.181."
0,24.3902,24.3902,0,24.3902,24.3902,0,0,0,2.439,0,0,0,0,0,FCC+IM,AM,"Chao Zhou, Youzhi Zhang, Heyang Xin, Xiaomin Li, Xizhang Chen, Complex multiphase predicting of additive manufactured high entropy alloys based on data augmentation deep learning, Journal of Materials Research and Technology, 28, 2024: 2388-2401. https://doi.org/10.1016/j.jmrt.2023.12.181."
0,23.8095,23.8095,0,23.8095,23.8095,0,0,0,4.7619,0,0,0,0,0,FCC+IM,AM,"Chao Zhou, Youzhi Zhang, Heyang Xin, Xiaomin Li, Xizhang Chen, Complex multiphase predicting of additive manufactured high entropy alloys based on data augmentation deep learning, Journal of Materials Research and Technology, 28, 2024: 2388-2401. https://doi.org/10.1016/j.jmrt.2023.12.181."
0,23.2558,23.2558,0,23.2558,23.2558,0,0,0,6.9767,0,0,0,0,0,FCC+IM,AM,"Chao Zhou, Youzhi Zhang, Heyang Xin, Xiaomin Li, Xizhang Chen, Complex multiphase predicting of additive manufactured high entropy alloys based on data augmentation deep learning, Journal of Materials Research and Technology, 28, 2024: 2388-2401. https://doi.org/10.1016/j.jmrt.2023.12.181."
0,20,20,0,20,20,0,0,0,0,0,0,20,0,0,FCC,AM,"Chao Zhou, Youzhi Zhang, Heyang Xin, Xiaomin Li, Xizhang Chen, Complex multiphase predicting of additive manufactured high entropy alloys based on data augmentation deep learning, Journal of Materials Research and Technology, 28, 2024: 2388-2401. https://doi.org/10.1016/j.jmrt.2023.12.181."
0,18.1818,18.1818,0,18.1818,18.1818,0,9.0909,0,0,0,0,18.1818,0,0,BCC+FCC,AM,"Chao Zhou, Youzhi Zhang, Heyang Xin, Xiaomin Li, Xizhang Chen, Complex multiphase predicting of additive manufactured high entropy alloys based on data augmentation deep learning, Journal of Materials Research and Technology, 28, 2024: 2388-2401. https://doi.org/10.1016/j.jmrt.2023.12.181."
0,17.2414,17.2414,0,17.2414,17.2414,0,13.7931,0,0,0,0,17.2414,0,0,BCC+FCC,AM,"Chao Zhou, Youzhi Zhang, Heyang Xin, Xiaomin Li, Xizhang Chen, Complex multiphase predicting of additive manufactured high entropy alloys based on data augmentation deep learning, Journal of Materials Research and Technology, 28, 2024: 2388-2401. https://doi.org/10.1016/j.jmrt.2023.12.181."
0,16.6667,16.6667,0,16.6667,16.6667,0,16.6667,0,0,0,0,16.6667,0,0,BCC+FCC,AM,"Chao Zhou, Youzhi Zhang, Heyang Xin, Xiaomin Li, Xizhang Chen, Complex multiphase predicting of additive manufactured high entropy alloys based on data augmentation deep learning, Journal of Materials Research and Technology, 28, 2024: 2388-2401. https://doi.org/10.1016/j.jmrt.2023.12.181."
0,19.0476,19.0476,0,19.0476,19.0476,0,4.7619,0,0,0,0,19.0476,0,0,FCC+IM,AM,"Chao Zhou, Youzhi Zhang, Heyang Xin, Xiaomin Li, Xizhang Chen, Complex multiphase predicting of additive manufactured high entropy alloys based on data augmentation deep learning, Journal of Materials Research and Technology, 28, 2024: 2388-2401. https://doi.org/10.1016/j.jmrt.2023.12.181."
0,18.1818,18.1818,0,18.1818,18.1818,0,9.0909,0,0,0,0,18.1818,0,0,BCC+FCC,AM,"Chao Zhou, Youzhi Zhang, Heyang Xin, Xiaomin Li, Xizhang Chen, Complex multiphase predicting of additive manufactured high entropy alloys based on data augmentation deep learning, Journal of Materials Research and Technology, 28, 2024: 2388-2401. https://doi.org/10.1016/j.jmrt.2023.12.181."
0,27.3973,27.3973,0,13.6986,13.6986,2.7397,0,0,15.0685,0,0,0,0,0,FCC+IM,AM,"Chao Zhou, Youzhi Zhang, Heyang Xin, Xiaomin Li, Xizhang Chen, Complex multiphase predicting of additive manufactured high entropy alloys based on data augmentation deep learning, Journal of Materials Research and Technology, 28, 2024: 2388-2401. https://doi.org/10.1016/j.jmrt.2023.12.181."
0,26.455,26.455,0,13.2275,13.2275,2.6455,0,0,17.9894,0,0,0,0,0,FCC+IM,AM,"Chao Zhou, Youzhi Zhang, Heyang Xin, Xiaomin Li, Xizhang Chen, Complex multiphase predicting of additive manufactured high entropy alloys based on data augmentation deep learning, Journal of Materials Research and Technology, 28, 2024: 2388-2401. https://doi.org/10.1016/j.jmrt.2023.12.181."
0,25.641,25.641,0,12.8205,12.8205,2.5641,0,0,20.5128,0,0,0,0,0,FCC+IM,AM,"Chao Zhou, Youzhi Zhang, Heyang Xin, Xiaomin Li, Xizhang Chen, Complex multiphase predicting of additive manufactured high entropy alloys based on data augmentation deep learning, Journal of Materials Research and Technology, 28, 2024: 2388-2401. https://doi.org/10.1016/j.jmrt.2023.12.181."
10,20,20,0,20,20,0,10,0,0,0,0,0,0,0,BCC+FCC,AM,"Chao Zhou, Youzhi Zhang, Heyang Xin, Xiaomin Li, Xizhang Chen, Complex multiphase predicting of additive manufactured high entropy alloys based on data augmentation deep learning, Journal of Materials Research and Technology, 28, 2024: 2388-2401. https://doi.org/10.1016/j.jmrt.2023.12.181."
16,20,20,0,20,20,0,4,0,0,0,0,0,0,0,BCC+FCC,AM,"Chao Zhou, Youzhi Zhang, Heyang Xin, Xiaomin Li, Xizhang Chen, Complex multiphase predicting of additive manufactured high entropy alloys based on data augmentation deep learning, Journal of Materials Research and Technology, 28, 2024: 2388-2401. https://doi.org/10.1016/j.jmrt.2023.12.181."
20,20,20,0,20,20,0,0,0,0,0,0,0,0,0,BCC,AM,"Chao Zhou, Youzhi Zhang, Heyang Xin, Xiaomin Li, Xizhang Chen, Complex multiphase predicting of additive manufactured high entropy alloys based on data augmentation deep learning, Journal of Materials Research and Technology, 28, 2024: 2388-2401. https://doi.org/10.1016/j.jmrt.2023.12.181."
0,20,20,0,20,20,0,0,0,0,0,0,20,0,0,FCC,AM,"Chao Zhou, Youzhi Zhang, Heyang Xin, Xiaomin Li, Xizhang Chen, Complex multiphase predicting of additive manufactured high entropy alloys based on data augmentation deep learning, Journal of Materials Research and Technology, 28, 2024: 2388-2401. https://doi.org/10.1016/j.jmrt.2023.12.181."
0,19.2308,19.2308,0,19.2308,19.2308,0,3.8462,0,0,0,0,19.2308,0,0,BCC+FCC,AM,"Chao Zhou, Youzhi Zhang, Heyang Xin, Xiaomin Li, Xizhang Chen, Complex multiphase predicting of additive manufactured high entropy alloys based on data augmentation deep learning, Journal of Materials Research and Technology, 28, 2024: 2388-2401. https://doi.org/10.1016/j.jmrt.2023.12.181."
0,17.8571,17.8571,0,17.8571,17.8571,0,10.7143,0,0,0,0,17.8571,0,0,FCC+IM,AM,"Chao Zhou, Youzhi Zhang, Heyang Xin, Xiaomin Li, Xizhang Chen, Complex multiphase predicting of additive manufactured high entropy alloys based on data augmentation deep learning, Journal of Materials Research and Technology, 28, 2024: 2388-2401. https://doi.org/10.1016/j.jmrt.2023.12.181."
0,16.6667,16.6667,0,16.6667,16.6667,0,16.6667,0,0,0,0,16.6667,0,0,BCC+FCC,AM,"Chao Zhou, Youzhi Zhang, Heyang Xin, Xiaomin Li, Xizhang Chen, Complex multiphase predicting of additive manufactured high entropy alloys based on data augmentation deep learning, Journal of Materials Research and Technology, 28, 2024: 2388-2401. https://doi.org/10.1016/j.jmrt.2023.12.181."
0,20,20,20,20,20,0,0,0,0,0,0,0,0,0,FCC,AM,"Chao Zhou, Youzhi Zhang, Heyang Xin, Xiaomin Li, Xizhang Chen, Complex multiphase predicting of additive manufactured high entropy alloys based on data augmentation deep learning, Journal of Materials Research and Technology, 28, 2024: 2388-2401. https://doi.org/10.1016/j.jmrt.2023.12.181."
0,20,20,15,20,20,5,0,0,0,0,0,0,0,0,FCC+IM,AM,"Chao Zhou, Youzhi Zhang, Heyang Xin, Xiaomin Li, Xizhang Chen, Complex multiphase predicting of additive manufactured high entropy alloys based on data augmentation deep learning, Journal of Materials Research and Technology, 28, 2024: 2388-2401. https://doi.org/10.1016/j.jmrt.2023.12.181."
0,20,20,10,20,20,10,0,0,0,0,0,0,0,0,FCC+IM,AM,"Chao Zhou, Youzhi Zhang, Heyang Xin, Xiaomin Li, Xizhang Chen, Complex multiphase predicting of additive manufactured high entropy alloys based on data augmentation deep learning, Journal of Materials Research and Technology, 28, 2024: 2388-2401. https://doi.org/10.1016/j.jmrt.2023.12.181."
0,20,20,5,20,20,15,0,0,0,0,0,0,0,0,FCC+IM,AM,"Chao Zhou, Youzhi Zhang, Heyang Xin, Xiaomin Li, Xizhang Chen, Complex multiphase predicting of additive manufactured high entropy alloys based on data augmentation deep learning, Journal of Materials Research and Technology, 28, 2024: 2388-2401. https://doi.org/10.1016/j.jmrt.2023.12.181."
0,20,20,0,20,20,20,0,0,0,0,0,0,0,0,FCC+IM,AM,"Chao Zhou, Youzhi Zhang, Heyang Xin, Xiaomin Li, Xizhang Chen, Complex multiphase predicting of additive manufactured high entropy alloys based on data augmentation deep learning, Journal of Materials Research and Technology, 28, 2024: 2388-2401. https://doi.org/10.1016/j.jmrt.2023.12.181."
11.1111,22.2222,22.2222,0,22.2222,22.2222,0,0,0,0,0,0,0,0,0,BCC+FCC,AM,"Chao Zhou, Youzhi Zhang, Heyang Xin, Xiaomin Li, Xizhang Chen, Complex multiphase predicting of additive manufactured high entropy alloys based on data augmentation deep learning, Journal of Materials Research and Technology, 28, 2024: 2388-2401. https://doi.org/10.1016/j.jmrt.2023.12.181."
11.1111,22.2222,22.2222,0,22.2222,22.2222,0,0,0,0,0,0,0,0,0,BCC+FCC,AM,"Chao Zhou, Youzhi Zhang, Heyang Xin, Xiaomin Li, Xizhang Chen, Complex multiphase predicting of additive manufactured high entropy alloys based on data augmentation deep learning, Journal of Materials Research and Technology, 28, 2024: 2388-2401. https://doi.org/10.1016/j.jmrt.2023.12.181."
11.1111,22.2222,22.2222,0,22.2222,22.2222,0,0,0,0,0,0,0,0,0,BCC+FCC,AM,"Chao Zhou, Youzhi Zhang, Heyang Xin, Xiaomin Li, Xizhang Chen, Complex multiphase predicting of additive manufactured high entropy alloys based on data augmentation deep learning, Journal of Materials Research and Technology, 28, 2024: 2388-2401. https://doi.org/10.1016/j.jmrt.2023.12.181."
0,20,0,20,0,20,0,0,0,10,0,30,0,0,0,FCC+IM,AM,"Chao Zhou, Youzhi Zhang, Heyang Xin, Xiaomin Li, Xizhang Chen, Complex multiphase predicting of additive manufactured high entropy alloys based on data augmentation deep learning, Journal of Materials Research and Technology, 28, 2024: 2388-2401. https://doi.org/10.1016/j.jmrt.2023.12.181."
0,14.2857,14.2857,0,57.1429,0,0,0,0,0,0,0,14.2857,0,0,BCC+FCC,AM,"Chao Zhou, Youzhi Zhang, Heyang Xin, Xiaomin Li, Xizhang Chen, Complex multiphase predicting of additive manufactured high entropy alloys based on data augmentation deep learning, Journal of Materials Research and Technology, 28, 2024: 2388-2401. https://doi.org/10.1016/j.jmrt.2023.12.181."
0,0,22.2222,11.1111,22.2222,22.2222,0,0,0,0,0,0,22.2222,0,0,FCC,AM,"Chao Zhou, Youzhi Zhang, Heyang Xin, Xiaomin Li, Xizhang Chen, Complex multiphase predicting of additive manufactured high entropy alloys based on data augmentation deep learning, Journal of Materials Research and Technology, 28, 2024: 2388-2401. https://doi.org/10.1016/j.jmrt.2023.12.181."
10,0,20,10,20,20,0,0,0,0,0,0,20,0,0,BCC+FCC,AM,"Chao Zhou, Youzhi Zhang, Heyang Xin, Xiaomin Li, Xizhang Chen, Complex multiphase predicting of additive manufactured high entropy alloys based on data augmentation deep learning, Journal of Materials Research and Technology, 28, 2024: 2388-2401. https://doi.org/10.1016/j.jmrt.2023.12.181."
18.1818,0,18.1818,9.0909,18.1818,18.1818,0,0,0,0,0,0,18.1818,0,0,BCC,AM,"Chao Zhou, Youzhi Zhang, Heyang Xin, Xiaomin Li, Xizhang Chen, Complex multiphase predicting of additive manufactured high entropy alloys based on data augmentation deep learning, Journal of Materials Research and Technology, 28, 2024: 2388-2401. https://doi.org/10.1016/j.jmrt.2023.12.181."
14.2857,0,0,0,0,0,28.5714,0,0,28.5714,28.5714,0,0,0,0,BCC+IM,AM,"Chao Zhou, Youzhi Zhang, Heyang Xin, Xiaomin Li, Xizhang Chen, Complex multiphase predicting of additive manufactured high entropy alloys based on data augmentation deep learning, Journal of Materials Research and Technology, 28, 2024: 2388-2401. https://doi.org/10.1016/j.jmrt.2023.12.181."
25,0,0,0,0,0,25,0,0,25,25,0,0,0,0,BCC+IM,AM,"Chao Zhou, Youzhi Zhang, Heyang Xin, Xiaomin Li, Xizhang Chen, Complex multiphase predicting of additive manufactured high entropy alloys based on data augmentation deep learning, Journal of Materials Research and Technology, 28, 2024: 2388-2401. https://doi.org/10.1016/j.jmrt.2023.12.181."
33.3333,0,0,0,0,0,22.2222,0,0,22.2222,22.2222,0,0,0,0,BCC+IM,AM,"Chao Zhou, Youzhi Zhang, Heyang Xin, Xiaomin Li, Xizhang Chen, Complex multiphase predicting of additive manufactured high entropy alloys based on data augmentation deep learning, Journal of Materials Research and Technology, 28, 2024: 2388-2401. https://doi.org/10.1016/j.jmrt.2023.12.181."
0,16.6667,16.6667,0,16.6667,16.6667,0,16.6667,0,16.6667,0,0,0,0,0,BCC+FCC,AM,"Chao Zhou, Youzhi Zhang, Heyang Xin, Xiaomin Li, Xizhang Chen, Complex multiphase predicting of additive manufactured high entropy alloys based on data augmentation deep learning, Journal of Materials Research and Technology, 28, 2024: 2388-2401. https://doi.org/10.1016/j.jmrt.2023.12.181."
25,0,0,0,0,0,0,25,0,25,0,0,0,0,25,BCC+IM,AM,"Chao Zhou, Youzhi Zhang, Heyang Xin, Xiaomin Li, Xizhang Chen, Complex multiphase predicting of additive manufactured high entropy alloys based on data augmentation deep learning, Journal of Materials Research and Technology, 28, 2024: 2388-2401. https://doi.org/10.1016/j.jmrt.2023.12.181."
20,20,0,0,0,0,0,20,0,20,0,0,0,0,20,BCC+FCC+IM,AM,"Chao Zhou, Youzhi Zhang, Heyang Xin, Xiaomin Li, Xizhang Chen, Complex multiphase predicting of additive manufactured high entropy alloys based on data augmentation deep learning, Journal of Materials Research and Technology, 28, 2024: 2388-2401. https://doi.org/10.1016/j.jmrt.2023.12.181."
0,0,24.3902,0,0,24.3902,0,24.3902,0,24.3902,2.439,0,0,0,0,BCC+IM,AM,"Chao Zhou, Youzhi Zhang, Heyang Xin, Xiaomin Li, Xizhang Chen, Complex multiphase predicting of additive manufactured high entropy alloys based on data augmentation deep learning, Journal of Materials Research and Technology, 28, 2024: 2388-2401. https://doi.org/10.1016/j.jmrt.2023.12.181."
0,0,23.2558,0,0,23.2558,0,23.2558,0,23.2558,6.9767,0,0,0,0,BCC+IM,AM,"Chao Zhou, Youzhi Zhang, Heyang Xin, Xiaomin Li, Xizhang Chen, Complex multiphase predicting of additive manufactured high entropy alloys based on data augmentation deep learning, Journal of Materials Research and Technology, 28, 2024: 2388-2401. https://doi.org/10.1016/j.jmrt.2023.12.181."
0,0,22.2222,0,0,22.2222,0,22.2222,0,22.2222,11.1111,0,0,0,0,BCC+IM,AM,"Chao Zhou, Youzhi Zhang, Heyang Xin, Xiaomin Li, Xizhang Chen, Complex multiphase predicting of additive manufactured high entropy alloys based on data augmentation deep learning, Journal of Materials Research and Technology, 28, 2024: 2388-2401. https://doi.org/10.1016/j.jmrt.2023.12.181."
0,0,20,0,0,20,0,20,0,20,20,0,0,0,0,BCC+IM,AM,"Chao Zhou, Youzhi Zhang, Heyang Xin, Xiaomin Li, Xizhang Chen, Complex multiphase predicting of additive manufactured high entropy alloys based on data augmentation deep learning, Journal of Materials Research and Technology, 28, 2024: 2388-2401. https://doi.org/10.1016/j.jmrt.2023.12.181."
5.6604,18.8679,18.8679,0,37.7358,18.8679,0,0,0,0,0,0,0,0,0,FCC,AM,"Chao Zhou, Youzhi Zhang, Heyang Xin, Xiaomin Li, Xizhang Chen, Complex multiphase predicting of additive manufactured high entropy alloys based on data augmentation deep learning, Journal of Materials Research and Technology, 28, 2024: 2388-2401. https://doi.org/10.1016/j.jmrt.2023.12.181."
12.2807,17.5439,17.5439,0,35.0877,17.5439,0,0,0,0,0,0,0,0,0,BCC+FCC,AM,"Chao Zhou, Youzhi Zhang, Heyang Xin, Xiaomin Li, Xizhang Chen, Complex multiphase predicting of additive manufactured high entropy alloys based on data augmentation deep learning, Journal of Materials Research and Technology, 28, 2024: 2388-2401. https://doi.org/10.1016/j.jmrt.2023.12.181."
16.6667,16.6667,16.6667,0,33.3333,16.6667,0,0,0,0,0,0,0,0,0,BCC,AM,"Chao Zhou, Youzhi Zhang, Heyang Xin, Xiaomin Li, Xizhang Chen, Complex multiphase predicting of additive manufactured high entropy alloys based on data augmentation deep learning, Journal of Materials Research and Technology, 28, 2024: 2388-2401. https://doi.org/10.1016/j.jmrt.2023.12.181."
0,0,20,0,20,0,0,20,20,20,0,0,0,0,0,BCC+FCC,AM,"Chao Zhou, Youzhi Zhang, Heyang Xin, Xiaomin Li, Xizhang Chen, Complex multiphase predicting of additive manufactured high entropy alloys based on data augmentation deep learning, Journal of Materials Research and Technology, 28, 2024: 2388-2401. https://doi.org/10.1016/j.jmrt.2023.12.181."
0,16.6667,16.6667,0,16.6667,16.6667,33.3333,0,0,0,0,0,0,0,0,FCC+IM,AM,"Chao Zhou, Youzhi Zhang, Heyang Xin, Xiaomin Li, Xizhang Chen, Complex multiphase predicting of additive manufactured high entropy alloys based on data augmentation deep learning, Journal of Materials Research and Technology, 28, 2024: 2388-2401. https://doi.org/10.1016/j.jmrt.2023.12.181."
0,18.1818,18.1818,0,18.1818,18.1818,27.2727,0,0,0,0,0,0,0,0,FCC+IM,AM,"Chao Zhou, Youzhi Zhang, Heyang Xin, Xiaomin Li, Xizhang Chen, Complex multiphase predicting of additive manufactured high entropy alloys based on data augmentation deep learning, Journal of Materials Research and Technology, 28, 2024: 2388-2401. https://doi.org/10.1016/j.jmrt.2023.12.181."
0,20,20,0,20,20,20,0,0,0,0,0,0,0,0,FCC+IM,AM,"Chao Zhou, Youzhi Zhang, Heyang Xin, Xiaomin Li, Xizhang Chen, Complex multiphase predicting of additive manufactured high entropy alloys based on data augmentation deep learning, Journal of Materials Research and Technology, 28, 2024: 2388-2401. https://doi.org/10.1016/j.jmrt.2023.12.181."
0,16.6667,16.6667,0,16.6667,16.6667,33.3333,0,0,0,0,0,0,0,0,FCC+IM,AM,"Chao Zhou, Youzhi Zhang, Heyang Xin, Xiaomin Li, Xizhang Chen, Complex multiphase predicting of additive manufactured high entropy alloys based on data augmentation deep learning, Journal of Materials Research and Technology, 28, 2024: 2388-2401. https://doi.org/10.1016/j.jmrt.2023.12.181."
0,18.1818,18.1818,0,18.1818,18.1818,27.2727,0,0,0,0,0,0,0,0,FCC+IM,AM,"Chao Zhou, Youzhi Zhang, Heyang Xin, Xiaomin Li, Xizhang Chen, Complex multiphase predicting of additive manufactured high entropy alloys based on data augmentation deep learning, Journal of Materials Research and Technology, 28, 2024: 2388-2401. https://doi.org/10.1016/j.jmrt.2023.12.181."
0,20,20,0,20,20,20,0,0,0,0,0,0,0,0,FCC+IM,AM,"Chao Zhou, Youzhi Zhang, Heyang Xin, Xiaomin Li, Xizhang Chen, Complex multiphase predicting of additive manufactured high entropy alloys based on data augmentation deep learning, Journal of Materials Research and Technology, 28, 2024: 2388-2401. https://doi.org/10.1016/j.jmrt.2023.12.181."
0,16.6667,16.6667,0,16.6667,16.6667,33.3333,0,0,0,0,0,0,0,0,FCC+IM,AM,"Chao Zhou, Youzhi Zhang, Heyang Xin, Xiaomin Li, Xizhang Chen, Complex multiphase predicting of additive manufactured high entropy alloys based on data augmentation deep learning, Journal of Materials Research and Technology, 28, 2024: 2388-2401. https://doi.org/10.1016/j.jmrt.2023.12.181."
0,18.1818,18.1818,0,18.1818,18.1818,27.2727,0,0,0,0,0,0,0,0,FCC+IM,AM,"Chao Zhou, Youzhi Zhang, Heyang Xin, Xiaomin Li, Xizhang Chen, Complex multiphase predicting of additive manufactured high entropy alloys based on data augmentation deep learning, Journal of Materials Research and Technology, 28, 2024: 2388-2401. https://doi.org/10.1016/j.jmrt.2023.12.181."
0,20,20,0,20,20,20,0,0,0,0,0,0,0,0,FCC+IM,AM,"Chao Zhou, Youzhi Zhang, Heyang Xin, Xiaomin Li, Xizhang Chen, Complex multiphase predicting of additive manufactured high entropy alloys based on data augmentation deep learning, Journal of Materials Research and Technology, 28, 2024: 2388-2401. https://doi.org/10.1016/j.jmrt.2023.12.181."
0,20.6186,20.6186,0,20.6186,20.6186,17.5258,0,0,0,0,0,0,0,0,FCC+IM,AM,"Chao Zhou, Youzhi Zhang, Heyang Xin, Xiaomin Li, Xizhang Chen, Complex multiphase predicting of additive manufactured high entropy alloys based on data augmentation deep learning, Journal of Materials Research and Technology, 28, 2024: 2388-2401. https://doi.org/10.1016/j.jmrt.2023.12.181."
0,0,20,0,20,20,0,20,0,20,0,0,0,0,0,FCC+IM,AM,"Chao Zhou, Youzhi Zhang, Heyang Xin, Xiaomin Li, Xizhang Chen, Complex multiphase predicting of additive manufactured high entropy alloys based on data augmentation deep learning, Journal of Materials Research and Technology, 28, 2024: 2388-2401. https://doi.org/10.1016/j.jmrt.2023.12.181."
2.6596,2.6596,0,0,2.6596,2.6596,0,0,0,0,0,0,89.3617,0,0,BCC,AM,"Chao Zhou, Youzhi Zhang, Heyang Xin, Xiaomin Li, Xizhang Chen, Complex multiphase predicting of additive manufactured high entropy alloys based on data augmentation deep learning, Journal of Materials Research and Technology, 28, 2024: 2388-2401. https://doi.org/10.1016/j.jmrt.2023.12.181."
3.7037,3.7037,0,0,3.7037,3.7037,0,0,0,0,0,0,85.1852,0,0,BCC,AM,"Chao Zhou, Youzhi Zhang, Heyang Xin, Xiaomin Li, Xizhang Chen, Complex multiphase predicting of additive manufactured high entropy alloys based on data augmentation deep learning, Journal of Materials Research and Technology, 28, 2024: 2388-2401. https://doi.org/10.1016/j.jmrt.2023.12.181."
4.386,4.386,0,0,4.386,4.386,0,0,0,0,0,0,82.4561,0,0,BCC,AM,"Chao Zhou, Youzhi Zhang, Heyang Xin, Xiaomin Li, Xizhang Chen, Complex multiphase predicting of additive manufactured high entropy alloys based on data augmentation deep learning, Journal of Materials Research and Technology, 28, 2024: 2388-2401. https://doi.org/10.1016/j.jmrt.2023.12.181."
4.9505,4.9505,0,0,4.9505,4.9505,0,0,0,0,0,0,80.198,0,0,BCC+FCC,AM,"Chao Zhou, Youzhi Zhang, Heyang Xin, Xiaomin Li, Xizhang Chen, Complex multiphase predicting of additive manufactured high entropy alloys based on data augmentation deep learning, Journal of Materials Research and Technology, 28, 2024: 2388-2401. https://doi.org/10.1016/j.jmrt.2023.12.181."
5.6497,5.6497,0,0,5.6497,5.6497,0,0,0,0,0,0,77.4011,0,0,BCC+FCC,AM,"Chao Zhou, Youzhi Zhang, Heyang Xin, Xiaomin Li, Xizhang Chen, Complex multiphase predicting of additive manufactured high entropy alloys based on data augmentation deep learning, Journal of Materials Research and Technology, 28, 2024: 2388-2401. https://doi.org/10.1016/j.jmrt.2023.12.181."
6.993,6.993,0,0,6.993,6.993,0,0,0,0,0,0,72.028,0,0,BCC+FCC,AM,"Chao Zhou, Youzhi Zhang, Heyang Xin, Xiaomin Li, Xizhang Chen, Complex multiphase predicting of additive manufactured high entropy alloys based on data augmentation deep learning, Journal of Materials Research and Technology, 28, 2024: 2388-2401. https://doi.org/10.1016/j.jmrt.2023.12.181."
7.8125,7.8125,0,0,7.8125,7.8125,0,0,0,0,0,0,68.75,0,0,BCC+FCC,AM,"Chao Zhou, Youzhi Zhang, Heyang Xin, Xiaomin Li, Xizhang Chen, Complex multiphase predicting of additive manufactured high entropy alloys based on data augmentation deep learning, Journal of Materials Research and Technology, 28, 2024: 2388-2401. https://doi.org/10.1016/j.jmrt.2023.12.181."
8.2645,8.2645,0,0,8.2645,8.2645,0,0,0,0,0,0,66.9421,0,0,BCC+FCC,AM,"Chao Zhou, Youzhi Zhang, Heyang Xin, Xiaomin Li, Xizhang Chen, Complex multiphase predicting of additive manufactured high entropy alloys based on data augmentation deep learning, Journal of Materials Research and Technology, 28, 2024: 2388-2401. https://doi.org/10.1016/j.jmrt.2023.12.181."
8.4746,8.4746,0,0,8.4746,8.4746,0,0,0,0,0,0,66.1017,0,0,BCC+FCC,AM,"Chao Zhou, Youzhi Zhang, Heyang Xin, Xiaomin Li, Xizhang Chen, Complex multiphase predicting of additive manufactured high entropy alloys based on data augmentation deep learning, Journal of Materials Research and Technology, 28, 2024: 2388-2401. https://doi.org/10.1016/j.jmrt.2023.12.181."
9.2593,9.2593,0,0,9.2593,9.2593,0,0,0,0,0,0,62.963,0,0,BCC+FCC,AM,"Chao Zhou, Youzhi Zhang, Heyang Xin, Xiaomin Li, Xizhang Chen, Complex multiphase predicting of additive manufactured high entropy alloys based on data augmentation deep learning, Journal of Materials Research and Technology, 28, 2024: 2388-2401. https://doi.org/10.1016/j.jmrt.2023.12.181."
10.101,10.101,0,0,10.101,10.101,0,0,0,0,0,0,59.596,0,0,FCC,AM,"Chao Zhou, Youzhi Zhang, Heyang Xin, Xiaomin Li, Xizhang Chen, Complex multiphase predicting of additive manufactured high entropy alloys based on data augmentation deep learning, Journal of Materials Research and Technology, 28, 2024: 2388-2401. https://doi.org/10.1016/j.jmrt.2023.12.181."
