Repository: 16611808637/Closed-Loop-Self-Augmentation-and-Heterogeneous-Ensemble-Learning

## Environment & Dependencies
Python version: `3.14.5`
Main packages:
- scikit-learn == 1.8.0
- XGBoost == 3.2.0
- CatBoost == 1.2.10
- LightGBM == 4.6.0
- Tabular Foundation Model (TabFM v1.0.1)
- numpy, pandas, matplotlib, seaborn, scipy

Install dependencies:
```bash
pip install -r requirements.txt

## Dataset

The raw and cleaned MCA datasets used in this study are publicly available in the repository:

> 
> Path: `1_Raw_data_and_cleaning/data/`

File: 1_Raw_data_and_cleaning/data_reference.csv (part 14 of 15)
Al,Co,Cr,Cu,Fe,Ni,Mo,Ti,W,Nb,Ta,V,Mn,Hf,Zr,Phase,Preparation method,Reference
10.4167,10.4167,0,0,10.4167,10.4167,0,0,0,0,0,0,58.3333,0,0,FCC,AM,"Chao Zhou, Youzhi Zhang, Heyang Xin, Xiaomin Li, Xizhang Chen, Complex multiphase predicting of additive manufactured high entropy alloys based on data augmentation deep learning, Journal of Materials Research and Technology, 28, 2024: 2388-2401. https://doi.org/10.1016/j.jmrt.2023.12.181."
15.1515,15.1515,0,0,15.1515,15.1515,0,0,0,0,0,0,39.3939,0,0,FCC,AM,"Chao Zhou, Youzhi Zhang, Heyang Xin, Xiaomin Li, Xizhang Chen, Complex multiphase predicting of additive manufactured high entropy alloys based on data augmentation deep learning, Journal of Materials Research and Technology, 28, 2024: 2388-2401. https://doi.org/10.1016/j.jmrt.2023.12.181."
17.8571,17.8571,0,0,17.8571,17.8571,0,0,0,0,0,0,28.5714,0,0,FCC,AM,"Chao Zhou, Youzhi Zhang, Heyang Xin, Xiaomin Li, Xizhang Chen, Complex multiphase predicting of additive manufactured high entropy alloys based on data augmentation deep learning, Journal of Materials Research and Technology, 28, 2024: 2388-2401. https://doi.org/10.1016/j.jmrt.2023.12.181."
0,20,40,0,20,20,0,0,0,0,0,0,0,0,0,FCC,AM,"Chao Zhou, Youzhi Zhang, Heyang Xin, Xiaomin Li, Xizhang Chen, Complex multiphase predicting of additive manufactured high entropy alloys based on data augmentation deep learning, Journal of Materials Research and Technology, 28, 2024: 2388-2401. https://doi.org/10.1016/j.jmrt.2023.12.181."
0,19.6078,39.2157,0,19.6078,19.6078,1.9608,0,0,0,0,0,0,0,0,FCC+IM,AM,"Chao Zhou, Youzhi Zhang, Heyang Xin, Xiaomin Li, Xizhang Chen, Complex multiphase predicting of additive manufactured high entropy alloys based on data augmentation deep learning, Journal of Materials Research and Technology, 28, 2024: 2388-2401. https://doi.org/10.1016/j.jmrt.2023.12.181."
0,19.2308,38.4615,0,19.2308,19.2308,3.8462,0,0,0,0,0,0,0,0,FCC+IM,AM,"Chao Zhou, Youzhi Zhang, Heyang Xin, Xiaomin Li, Xizhang Chen, Complex multiphase predicting of additive manufactured high entropy alloys based on data augmentation deep learning, Journal of Materials Research and Technology, 28, 2024: 2388-2401. https://doi.org/10.1016/j.jmrt.2023.12.181."
0,18.8679,37.7358,0,18.8679,18.8679,5.6604,0,0,0,0,0,0,0,0,FCC+IM,AM,"Chao Zhou, Youzhi Zhang, Heyang Xin, Xiaomin Li, Xizhang Chen, Complex multiphase predicting of additive manufactured high entropy alloys based on data augmentation deep learning, Journal of Materials Research and Technology, 28, 2024: 2388-2401. https://doi.org/10.1016/j.jmrt.2023.12.181."
0,18.5185,37.037,0,18.5185,18.5185,7.4074,0,0,0,0,0,0,0,0,FCC+IM,AM,"Chao Zhou, Youzhi Zhang, Heyang Xin, Xiaomin Li, Xizhang Chen, Complex multiphase predicting of additive manufactured high entropy alloys based on data augmentation deep learning, Journal of Materials Research and Technology, 28, 2024: 2388-2401. https://doi.org/10.1016/j.jmrt.2023.12.181."
14.2857,14.2857,14.2857,0,14.2857,0,14.2857,14.2857,0,0,0,14.2857,0,0,0,BCC+FCC,AM,"Chao Zhou, Youzhi Zhang, Heyang Xin, Xiaomin Li, Xizhang Chen, Complex multiphase predicting of additive manufactured high entropy alloys based on data augmentation deep learning, Journal of Materials Research and Technology, 28, 2024: 2388-2401. https://doi.org/10.1016/j.jmrt.2023.12.181."
16.6667,16.6667,16.6667,0,16.6667,16.6667,0,0,0,0,0,0,16.6667,0,0,BCC,AM,"Chao Zhou, Youzhi Zhang, Heyang Xin, Xiaomin Li, Xizhang Chen, Complex multiphase predicting of additive manufactured high entropy alloys based on data augmentation deep learning, Journal of Materials Research and Technology, 28, 2024: 2388-2401. https://doi.org/10.1016/j.jmrt.2023.12.181."
13.0435,21.7391,21.7391,0,21.7391,21.7391,0,0,0,0,0,0,0,0,0,BCC+FCC,AM,"Chao Zhou, Youzhi Zhang, Heyang Xin, Xiaomin Li, Xizhang Chen, Complex multiphase predicting of additive manufactured high entropy alloys based on data augmentation deep learning, Journal of Materials Research and Technology, 28, 2024: 2388-2401. https://doi.org/10.1016/j.jmrt.2023.12.181."
18.1818,18.1818,18.1818,0,18.1818,18.1818,0,9.0909,0,0,0,0,0,0,0,BCC+FCC,AM,"Chao Zhou, Youzhi Zhang, Heyang Xin, Xiaomin Li, Xizhang Chen, Complex multiphase predicting of additive manufactured high entropy alloys based on data augmentation deep learning, Journal of Materials Research and Technology, 28, 2024: 2388-2401. https://doi.org/10.1016/j.jmrt.2023.12.181."
0,11.1111,11.1111,0,11.1111,11.1111,0,0,0,55.5556,0,0,0,0,0,FCC+IM,AM,"Chao Zhou, Youzhi Zhang, Heyang Xin, Xiaomin Li, Xizhang Chen, Complex multiphase predicting of additive manufactured high entropy alloys based on data augmentation deep learning, Journal of Materials Research and Technology, 28, 2024: 2388-2401. https://doi.org/10.1016/j.jmrt.2023.12.181."
0,11.1111,11.1111,0,11.1111,11.1111,0,0,0,55.5556,0,0,0,0,0,FCC+IM,AM,"Chao Zhou, Youzhi Zhang, Heyang Xin, Xiaomin Li, Xizhang Chen, Complex multiphase predicting of additive manufactured high entropy alloys based on data augmentation deep learning, Journal of Materials Research and Technology, 28, 2024: 2388-2401. https://doi.org/10.1016/j.jmrt.2023.12.181."
0,11.1111,11.1111,0,11.1111,11.1111,0,0,0,55.5556,0,0,0,0,0,FCC+IM,AM,"Chao Zhou, Youzhi Zhang, Heyang Xin, Xiaomin Li, Xizhang Chen, Complex multiphase predicting of additive manufactured high entropy alloys based on data augmentation deep learning, Journal of Materials Research and Technology, 28, 2024: 2388-2401. https://doi.org/10.1016/j.jmrt.2023.12.181."
0,11.1111,11.1111,0,11.1111,11.1111,0,0,0,55.5556,0,0,0,0,0,FCC+IM,AM,"Chao Zhou, Youzhi Zhang, Heyang Xin, Xiaomin Li, Xizhang Chen, Complex multiphase predicting of additive manufactured high entropy alloys based on data augmentation deep learning, Journal of Materials Research and Technology, 28, 2024: 2388-2401. https://doi.org/10.1016/j.jmrt.2023.12.181."
21.2766,0,21.2766,0,21.2766,21.2766,0,10.6383,4.2553,0,0,0,0,0,0,BCC,AM,"Chao Zhou, Youzhi Zhang, Heyang Xin, Xiaomin Li, Xizhang Chen, Complex multiphase predicting of additive manufactured high entropy alloys based on data augmentation deep learning, Journal of Materials Research and Technology, 28, 2024: 2388-2401. https://doi.org/10.1016/j.jmrt.2023.12.181."
20,0,20,20,20,20,0,0,0,0,0,0,0,0,0,BCC+FCC,AM,"Chao Zhou, Youzhi Zhang, Heyang Xin, Xiaomin Li, Xizhang Chen, Complex multiphase predicting of additive manufactured high entropy alloys based on data augmentation deep learning, Journal of Materials Research and Technology, 28, 2024: 2388-2401. https://doi.org/10.1016/j.jmrt.2023.12.181."
0,20,20,20,20,20,0,0,0,0,0,0,0,0,0,FCC,AM,"Chao Zhou, Youzhi Zhang, Heyang Xin, Xiaomin Li, Xizhang Chen, Complex multiphase predicting of additive manufactured high entropy alloys based on data augmentation deep learning, Journal of Materials Research and Technology, 28, 2024: 2388-2401. https://doi.org/10.1016/j.jmrt.2023.12.181."
1.9608,19.6078,19.6078,19.6078,19.6078,19.6078,0,0,0,0,0,0,0,0,0,FCC,AM,"Chao Zhou, Youzhi Zhang, Heyang Xin, Xiaomin Li, Xizhang Chen, Complex multiphase predicting of additive manufactured high entropy alloys based on data augmentation deep learning, Journal of Materials Research and Technology, 28, 2024: 2388-2401. https://doi.org/10.1016/j.jmrt.2023.12.181."
5.6604,18.8679,18.8679,18.8679,18.8679,18.8679,0,0,0,0,0,0,0,0,0,FCC,AM,"Chao Zhou, Youzhi Zhang, Heyang Xin, Xiaomin Li, Xizhang Chen, Complex multiphase predicting of additive manufactured high entropy alloys based on data augmentation deep learning, Journal of Materials Research and Technology, 28, 2024: 2388-2401. https://doi.org/10.1016/j.jmrt.2023.12.181."
9.0909,18.1818,18.1818,18.1818,18.1818,18.1818,0,0,0,0,0,0,0,0,0,BCC+FCC,AM,"Chao Zhou, Youzhi Zhang, Heyang Xin, Xiaomin Li, Xizhang Chen, Complex multiphase predicting of additive manufactured high entropy alloys based on data augmentation deep learning, Journal of Materials Research and Technology, 28, 2024: 2388-2401. https://doi.org/10.1016/j.jmrt.2023.12.181."
12.2807,17.5439,17.5439,17.5439,17.5439,17.5439,0,0,0,0,0,0,0,0,0,BCC+FCC,AM,"Chao Zhou, Youzhi Zhang, Heyang Xin, Xiaomin Li, Xizhang Chen, Complex multiphase predicting of additive manufactured high entropy alloys based on data augmentation deep learning, Journal of Materials Research and Technology, 28, 2024: 2388-2401. https://doi.org/10.1016/j.jmrt.2023.12.181."
13.7931,17.2414,17.2414,17.2414,17.2414,17.2414,0,0,0,0,0,0,0,0,0,BCC+FCC,AM,"Chao Zhou, Youzhi Zhang, Heyang Xin, Xiaomin Li, Xizhang Chen, Complex multiphase predicting of additive manufactured high entropy alloys based on data augmentation deep learning, Journal of Materials Research and Technology, 28, 2024: 2388-2401. https://doi.org/10.1016/j.jmrt.2023.12.181."
16.6667,16.6667,16.6667,16.6667,16.6667,16.6667,0,0,0,0,0,0,0,0,0,BCC+FCC,AM,"Chao Zhou, Youzhi Zhang, Heyang Xin, Xiaomin Li, Xizhang Chen, Complex multiphase predicting of additive manufactured high entropy alloys based on data augmentation deep learning, Journal of Materials Research and Technology, 28, 2024: 2388-2401. https://doi.org/10.1016/j.jmrt.2023.12.181."
19.3548,16.129,16.129,16.129,16.129,16.129,0,0,0,0,0,0,0,0,0,BCC+FCC,AM,"Chao Zhou, Youzhi Zhang, Heyang Xin, Xiaomin Li, Xizhang Chen, Complex multiphase predicting of additive manufactured high entropy alloys based on data augmentation deep learning, Journal of Materials Research and Technology, 28, 2024: 2388-2401. https://doi.org/10.1016/j.jmrt.2023.12.181."
23.0769,15.3846,15.3846,15.3846,15.3846,15.3846,0,0,0,0,0,0,0,0,0,BCC+FCC,AM,"Chao Zhou, Youzhi Zhang, Heyang Xin, Xiaomin Li, Xizhang Chen, Complex multiphase predicting of additive manufactured high entropy alloys based on data augmentation deep learning, Journal of Materials Research and Technology, 28, 2024: 2388-2401. https://doi.org/10.1016/j.jmrt.2023.12.181."
26.4706,14.7059,14.7059,14.7059,14.7059,14.7059,0,0,0,0,0,0,0,0,0,BCC+FCC,AM,"Chao Zhou, Youzhi Zhang, Heyang Xin, Xiaomin Li, Xizhang Chen, Complex multiphase predicting of additive manufactured high entropy alloys based on data augmentation deep learning, Journal of Materials Research and Technology, 28, 2024: 2388-2401. https://doi.org/10.1016/j.jmrt.2023.12.181."
0,25,0,0,25,25,0,25,0,0,0,0,0,0,0,FCC,AM,"Chao Zhou, Youzhi Zhang, Heyang Xin, Xiaomin Li, Xizhang Chen, Complex multiphase predicting of additive manufactured high entropy alloys based on data augmentation deep learning, Journal of Materials Research and Technology, 28, 2024: 2388-2401. https://doi.org/10.1016/j.jmrt.2023.12.181."
11.1111,22.2222,0,0,22.2222,22.2222,0,22.2222,0,0,0,0,0,0,0,BCC+FCC,AM,"Chao Zhou, Youzhi Zhang, Heyang Xin, Xiaomin Li, Xizhang Chen, Complex multiphase predicting of additive manufactured high entropy alloys based on data augmentation deep learning, Journal of Materials Research and Technology, 28, 2024: 2388-2401. https://doi.org/10.1016/j.jmrt.2023.12.181."
20,20,0,0,20,20,0,20,0,0,0,0,0,0,0,BCC+FCC,AM,"Chao Zhou, Youzhi Zhang, Heyang Xin, Xiaomin Li, Xizhang Chen, Complex multiphase predicting of additive manufactured high entropy alloys based on data augmentation deep learning, Journal of Materials Research and Technology, 28, 2024: 2388-2401. https://doi.org/10.1016/j.jmrt.2023.12.181."
14.2857,0,14.2857,0,14.2857,0,14.2857,14.2857,14.2857,14.2857,0,0,0,0,0,BCC+IM,AM,"Chao Zhou, Youzhi Zhang, Heyang Xin, Xiaomin Li, Xizhang Chen, Complex multiphase predicting of additive manufactured high entropy alloys based on data augmentation deep learning, Journal of Materials Research and Technology, 28, 2024: 2388-2401. https://doi.org/10.1016/j.jmrt.2023.12.181."
0,0,0,0,0,0,25,25,0,25,0,0,0,0,25,BCC,AM,"Chao Zhou, Youzhi Zhang, Heyang Xin, Xiaomin Li, Xizhang Chen, Complex multiphase predicting of additive manufactured high entropy alloys based on data augmentation deep learning, Journal of Materials Research and Technology, 28, 2024: 2388-2401. https://doi.org/10.1016/j.jmrt.2023.12.181."
20,20,20,0,20,20,0,0,0,0,0,0,0,0,0,BCC,AM,"Chao Zhou, Youzhi Zhang, Heyang Xin, Xiaomin Li, Xizhang Chen, Complex multiphase predicting of additive manufactured high entropy alloys based on data augmentation deep learning, Journal of Materials Research and Technology, 28, 2024: 2388-2401. https://doi.org/10.1016/j.jmrt.2023.12.181."
0,18.018,18.018,0,18.018,18.018,18.018,0,0,9.9099,0,0,0,0,0,FCC+IM,AM,"Chao Zhou, Youzhi Zhang, Heyang Xin, Xiaomin Li, Xizhang Chen, Complex multiphase predicting of additive manufactured high entropy alloys based on data augmentation deep learning, Journal of Materials Research and Technology, 28, 2024: 2388-2401. https://doi.org/10.1016/j.jmrt.2023.12.181."
0,17.6056,17.6056,0,17.6056,17.6056,17.6056,0,0,11.9718,0,0,0,0,0,FCC+IM,AM,"Chao Zhou, Youzhi Zhang, Heyang Xin, Xiaomin Li, Xizhang Chen, Complex multiphase predicting of additive manufactured high entropy alloys based on data augmentation deep learning, Journal of Materials Research and Technology, 28, 2024: 2388-2401. https://doi.org/10.1016/j.jmrt.2023.12.181."
0,17.2414,17.2414,0,17.2414,17.2414,17.2414,0,0,13.7931,0,0,0,0,0,FCC+IM,AM,"Chao Zhou, Youzhi Zhang, Heyang Xin, Xiaomin Li, Xizhang Chen, Complex multiphase predicting of additive manufactured high entropy alloys based on data augmentation deep learning, Journal of Materials Research and Technology, 28, 2024: 2388-2401. https://doi.org/10.1016/j.jmrt.2023.12.181."
9.0909,18.1818,18.1818,0,18.1818,18.1818,0,0,0,0,0,0,18.1818,0,0,FCC,AM,"Chao Zhou, Youzhi Zhang, Heyang Xin, Xiaomin Li, Xizhang Chen, Complex multiphase predicting of additive manufactured high entropy alloys based on data augmentation deep learning, Journal of Materials Research and Technology, 28, 2024: 2388-2401. https://doi.org/10.1016/j.jmrt.2023.12.181."
0,25,25,25,25,0,0,0,0,0,0,0,0,0,0,FCC,AM,"Chao Zhou, Youzhi Zhang, Heyang Xin, Xiaomin Li, Xizhang Chen, Complex multiphase predicting of additive manufactured high entropy alloys based on data augmentation deep learning, Journal of Materials Research and Technology, 28, 2024: 2388-2401. https://doi.org/10.1016/j.jmrt.2023.12.181."
0,25,25,22.5,25,2.5,0,0,0,0,0,0,0,0,0,FCC,AM,"Chao Zhou, Youzhi Zhang, Heyang Xin, Xiaomin Li, Xizhang Chen, Complex multiphase predicting of additive manufactured high entropy alloys based on data augmentation deep learning, Journal of Materials Research and Technology, 28, 2024: 2388-2401. https://doi.org/10.1016/j.jmrt.2023.12.181."
0,25,25,17.5,25,7.5,0,0,0,0,0,0,0,0,0,FCC,AM,"Chao Zhou, Youzhi Zhang, Heyang Xin, Xiaomin Li, Xizhang Chen, Complex multiphase predicting of additive manufactured high entropy alloys based on data augmentation deep learning, Journal of Materials Research and Technology, 28, 2024: 2388-2401. https://doi.org/10.1016/j.jmrt.2023.12.181."
0,25,25,12.5,25,12.5,0,0,0,0,0,0,0,0,0,FCC,AM,"Chao Zhou, Youzhi Zhang, Heyang Xin, Xiaomin Li, Xizhang Chen, Complex multiphase predicting of additive manufactured high entropy alloys based on data augmentation deep learning, Journal of Materials Research and Technology, 28, 2024: 2388-2401. https://doi.org/10.1016/j.jmrt.2023.12.181."
20,0,0,0,0,0,20,20,0,20,0,20,0,0,0,BCC,AM,"Chao Zhou, Youzhi Zhang, Heyang Xin, Xiaomin Li, Xizhang Chen, Complex multiphase predicting of additive manufactured high entropy alloys based on data augmentation deep learning, Journal of Materials Research and Technology, 28, 2024: 2388-2401. https://doi.org/10.1016/j.jmrt.2023.12.181."
15.3846,0,0,0,15.3846,0,7.6923,15.3846,0,15.3846,0,0,30.7692,0,0,BCC,AM,"Chao Zhou, Youzhi Zhang, Heyang Xin, Xiaomin Li, Xizhang Chen, Complex multiphase predicting of additive manufactured high entropy alloys based on data augmentation deep learning, Journal of Materials Research and Technology, 28, 2024: 2388-2401. https://doi.org/10.1016/j.jmrt.2023.12.181."
21.4286,0,0,0,14.2857,0,7.1429,14.2857,0,14.2857,0,0,28.5714,0,0,BCC+FCC,AM,"Chao Zhou, Youzhi Zhang, Heyang Xin, Xiaomin Li, Xizhang Chen, Complex multiphase predicting of additive manufactured high entropy alloys based on data augmentation deep learning, Journal of Materials Research and Technology, 28, 2024: 2388-2401. https://doi.org/10.1016/j.jmrt.2023.12.181."
26.6667,0,0,0,13.3333,0,6.6667,13.3333,0,13.3333,0,0,26.6667,0,0,BCC+FCC,AM,"Chao Zhou, Youzhi Zhang, Heyang Xin, Xiaomin Li, Xizhang Chen, Complex multiphase predicting of additive manufactured high entropy alloys based on data augmentation deep learning, Journal of Materials Research and Technology, 28, 2024: 2388-2401. https://doi.org/10.1016/j.jmrt.2023.12.181."
27.2727,18.1818,18.1818,0,18.1818,18.1818,0,0,0,0,0,0,0,0,0,BCC+FCC,AM,"Chao Zhou, Youzhi Zhang, Heyang Xin, Xiaomin Li, Xizhang Chen, Complex multiphase predicting of additive manufactured high entropy alloys based on data augmentation deep learning, Journal of Materials Research and Technology, 28, 2024: 2388-2401. https://doi.org/10.1016/j.jmrt.2023.12.181."
33.3333,16.6667,16.6667,0,16.6667,16.6667,0,0,0,0,0,0,0,0,0,BCC+FCC,AM,"Chao Zhou, Youzhi Zhang, Heyang Xin, Xiaomin Li, Xizhang Chen, Complex multiphase predicting of additive manufactured high entropy alloys based on data augmentation deep learning, Journal of Materials Research and Technology, 28, 2024: 2388-2401. https://doi.org/10.1016/j.jmrt.2023.12.181."
38.4615,15.3846,15.3846,0,15.3846,15.3846,0,0,0,0,0,0,0,0,0,BCC+FCC,AM,"Chao Zhou, Youzhi Zhang, Heyang Xin, Xiaomin Li, Xizhang Chen, Complex multiphase predicting of additive manufactured high entropy alloys based on data augmentation deep learning, Journal of Materials Research and Technology, 28, 2024: 2388-2401. https://doi.org/10.1016/j.jmrt.2023.12.181."
20,20,20,0,20,20,0,0,0,0,0,0,0,0,0,BCC,AM,"Chao Zhou, Youzhi Zhang, Heyang Xin, Xiaomin Li, Xizhang Chen, Complex multiphase predicting of additive manufactured high entropy alloys based on data augmentation deep learning, Journal of Materials Research and Technology, 28, 2024: 2388-2401. https://doi.org/10.1016/j.jmrt.2023.12.181."
16.6667,0,16.6667,0,16.6667,16.6667,16.6667,0,16.6667,0,0,0,0,0,0,BCC,AM,"Chao Zhou, Youzhi Zhang, Heyang Xin, Xiaomin Li, Xizhang Chen, Complex multiphase predicting of additive manufactured high entropy alloys based on data augmentation deep learning, Journal of Materials Research and Technology, 28, 2024: 2388-2401. https://doi.org/10.1016/j.jmrt.2023.12.181."
16.5289,16.5289,16.5289,16.5289,16.5289,16.5289,0,0,0,0.8264,0,0,0,0,0,BCC+FCC,AM,"Chao Zhou, Youzhi Zhang, Heyang Xin, Xiaomin Li, Xizhang Chen, Complex multiphase predicting of additive manufactured high entropy alloys based on data augmentation deep learning, Journal of Materials Research and Technology, 28, 2024: 2388-2401. https://doi.org/10.1016/j.jmrt.2023.12.181."
16.2602,16.2602,16.2602,16.2602,16.2602,16.2602,0,0,0,2.439,0,0,0,0,0,BCC+FCC,AM,"Chao Zhou, Youzhi Zhang, Heyang Xin, Xiaomin Li, Xizhang Chen, Complex multiphase predicting of additive manufactured high entropy alloys based on data augmentation deep learning, Journal of Materials Research and Technology, 28, 2024: 2388-2401. https://doi.org/10.1016/j.jmrt.2023.12.181."
15.9744,15.9744,15.9744,15.9744,15.9744,15.9744,0,0,0,4.1534,0,0,0,0,0,BCC+FCC,AM,"Chao Zhou, Youzhi Zhang, Heyang Xin, Xiaomin Li, Xizhang Chen, Complex multiphase predicting of additive manufactured high entropy alloys based on data augmentation deep learning, Journal of Materials Research and Technology, 28, 2024: 2388-2401. https://doi.org/10.1016/j.jmrt.2023.12.181."
16.6667,0,16.6667,0,33.3333,33.3333,0,0,0,0,0,0,0,0,0,BCC+FCC,AM,"Chao Zhou, Youzhi Zhang, Heyang Xin, Xiaomin Li, Xizhang Chen, Complex multiphase predicting of additive manufactured high entropy alloys based on data augmentation deep learning, Journal of Materials Research and Technology, 28, 2024: 2388-2401. https://doi.org/10.1016/j.jmrt.2023.12.181."
16.6667,0,16.6667,0,33.3333,33.3333,0,0,0,0,0,0,0,0,0,BCC+FCC,AM,"Chao Zhou, Youzhi Zhang, Heyang Xin, Xiaomin Li, Xizhang Chen, Complex multiphase predicting of additive manufactured high entropy alloys based on data augmentation deep learning, Journal of Materials Research and Technology, 28, 2024: 2388-2401. https://doi.org/10.1016/j.jmrt.2023.12.181."
14.2857,0,14.2857,0,14.2857,0,14.2857,14.2857,14.2857,14.2857,0,0,0,0,0,BCC+IM,AM,"Chao Zhou, Youzhi Zhang, Heyang Xin, Xiaomin Li, Xizhang Chen, Complex multiphase predicting of additive manufactured high entropy alloys based on data augmentation deep learning, Journal of Materials Research and Technology, 28, 2024: 2388-2401. https://doi.org/10.1016/j.jmrt.2023.12.181."
13.3333,0,13.3333,0,20,0,13.3333,13.3333,13.3333,13.3333,0,0,0,0,0,BCC+IM,AM,"Chao Zhou, Youzhi Zhang, Heyang Xin, Xiaomin Li, Xizhang Chen, Complex multiphase predicting of additive manufactured high entropy alloys based on data augmentation deep learning, Journal of Materials Research and Technology, 28, 2024: 2388-2401. https://doi.org/10.1016/j.jmrt.2023.12.181."
12.5,0,12.5,0,18.75,0,12.5,12.5,12.5,18.75,0,0,0,0,0,BCC+IM,AM,"Chao Zhou, Youzhi Zhang, Heyang Xin, Xiaomin Li, Xizhang Chen, Complex multiphase predicting of additive manufactured high entropy alloys based on data augmentation deep learning, Journal of Materials Research and Technology, 28, 2024: 2388-2401. https://doi.org/10.1016/j.jmrt.2023.12.181."
11.7647,0,11.7647,0,23.5294,0,11.7647,11.7647,11.7647,17.6471,0,0,0,0,0,BCC+IM,AM,"Chao Zhou, Youzhi Zhang, Heyang Xin, Xiaomin Li, Xizhang Chen, Complex multiphase predicting of additive manufactured high entropy alloys based on data augmentation deep learning, Journal of Materials Research and Technology, 28, 2024: 2388-2401. https://doi.org/10.1016/j.jmrt.2023.12.181."
11.1111,0,11.1111,0,22.2222,0,11.1111,11.1111,11.1111,22.2222,0,0,0,0,0,BCC+IM,AM,"Chao Zhou, Youzhi Zhang, Heyang Xin, Xiaomin Li, Xizhang Chen, Complex multiphase predicting of additive manufactured high entropy alloys based on data augmentation deep learning, Journal of Materials Research and Technology, 28, 2024: 2388-2401. https://doi.org/10.1016/j.jmrt.2023.12.181."
6.9767,23.2558,23.2558,0,23.2558,23.2558,0,0,0,0,0,0,0,0,0,FCC,AM,"Chao Zhou, Youzhi Zhang, Heyang Xin, Xiaomin Li, Xizhang Chen, Complex multiphase predicting of additive manufactured high entropy alloys based on data augmentation deep learning, Journal of Materials Research and Technology, 28, 2024: 2388-2401. https://doi.org/10.1016/j.jmrt.2023.12.181."
14.8936,21.2766,21.2766,0,21.2766,21.2766,0,0,0,0,0,0,0,0,0,BCC+FCC,AM,"Chao Zhou, Youzhi Zhang, Heyang Xin, Xiaomin Li, Xizhang Chen, Complex multiphase predicting of additive manufactured high entropy alloys based on data augmentation deep learning, Journal of Materials Research and Technology, 28, 2024: 2388-2401. https://doi.org/10.1016/j.jmrt.2023.12.181."
15.0943,18.8679,18.8679,9.434,18.8679,18.8679,0,0,0,0,0,0,0,0,0,BCC+FCC,AM,"Chao Zhou, Youzhi Zhang, Heyang Xin, Xiaomin Li, Xizhang Chen, Complex multiphase predicting of additive manufactured high entropy alloys based on data augmentation deep learning, Journal of Materials Research and Technology, 28, 2024: 2388-2401. https://doi.org/10.1016/j.jmrt.2023.12.181."
18.1818,18.1818,18.1818,0,18.1818,18.1818,0,9.0909,0,0,0,0,0,0,0,BCC+FCC,AM,"Chao Zhou, Youzhi Zhang, Heyang Xin, Xiaomin Li, Xizhang Chen, Complex multiphase predicting of additive manufactured high entropy alloys based on data augmentation deep learning, Journal of Materials Research and Technology, 28, 2024: 2388-2401. https://doi.org/10.1016/j.jmrt.2023.12.181."
55.5556,11.1111,11.1111,0,11.1111,11.1111,0,0,0,0,0,0,0,0,0,FCC,AM,"Chao Zhou, Youzhi Zhang, Heyang Xin, Xiaomin Li, Xizhang Chen, Complex multiphase predicting of additive manufactured high entropy alloys based on data augmentation deep learning, Journal of Materials Research and Technology, 28, 2024: 2388-2401. https://doi.org/10.1016/j.jmrt.2023.12.181."
71.4286,7.1429,7.1429,0,7.1429,7.1429,0,0,0,0,0,0,0,0,0,BCC+FCC,AM,"Chao Zhou, Youzhi Zhang, Heyang Xin, Xiaomin Li, Xizhang Chen, Complex multiphase predicting of additive manufactured high entropy alloys based on data augmentation deep learning, Journal of Materials Research and Technology, 28, 2024: 2388-2401. https://doi.org/10.1016/j.jmrt.2023.12.181."
78.9474,5.2632,5.2632,0,5.2632,5.2632,0,0,0,0,0,0,0,0,0,BCC+FCC,AM,"Chao Zhou, Youzhi Zhang, Heyang Xin, Xiaomin Li, Xizhang Chen, Complex multiphase predicting of additive manufactured high entropy alloys based on data augmentation deep learning, Journal of Materials Research and Technology, 28, 2024: 2388-2401. https://doi.org/10.1016/j.jmrt.2023.12.181."
83.3333,4.1667,4.1667,0,4.1667,4.1667,0,0,0,0,0,0,0,0,0,BCC+FCC,AM,"Chao Zhou, Youzhi Zhang, Heyang Xin, Xiaomin Li, Xizhang Chen, Complex multiphase predicting of additive manufactured high entropy alloys based on data augmentation deep learning, Journal of Materials Research and Technology, 28, 2024: 2388-2401. https://doi.org/10.1016/j.jmrt.2023.12.181."
86.2069,3.4483,3.4483,0,3.4483,3.4483,0,0,0,0,0,0,0,0,0,BCC,AM,"Chao Zhou, Youzhi Zhang, Heyang Xin, Xiaomin Li, Xizhang Chen, Complex multiphase predicting of additive manufactured high entropy alloys based on data augmentation deep learning, Journal of Materials Research and Technology, 28, 2024: 2388-2401. https://doi.org/10.1016/j.jmrt.2023.12.181."
88.2353,2.9412,2.9412,0,2.9412,2.9412,0,0,0,0,0,0,0,0,0,BCC,AM,"Chao Zhou, Youzhi Zhang, Heyang Xin, Xiaomin Li, Xizhang Chen, Complex multiphase predicting of additive manufactured high entropy alloys based on data augmentation deep learning, Journal of Materials Research and Technology, 28, 2024: 2388-2401. https://doi.org/10.1016/j.jmrt.2023.12.181."
0,20,20,0,20,20,0,0,0,0,0,0,20,0,0,FCC,AM,"Chao Zhou, Youzhi Zhang, Heyang Xin, Xiaomin Li, Xizhang Chen, Complex multiphase predicting of additive manufactured high entropy alloys based on data augmentation deep learning, Journal of Materials Research and Technology, 28, 2024: 2388-2401. https://doi.org/10.1016/j.jmrt.2023.12.181."
4.7619,19.0476,19.0476,0,19.0476,19.0476,0,0,0,0,0,0,19.0476,0,0,FCC,AM,"Chao Zhou, Youzhi Zhang, Heyang Xin, Xiaomin Li, Xizhang Chen, Complex multiphase predicting of additive manufactured high entropy alloys based on data augmentation deep learning, Journal of Materials Research and Technology, 28, 2024: 2388-2401. https://doi.org/10.1016/j.jmrt.2023.12.181."
9.0909,18.1818,18.1818,0,18.1818,18.1818,0,0,0,0,0,0,18.1818,0,0,FCC,AM,"Chao Zhou, Youzhi Zhang, Heyang Xin, Xiaomin Li, Xizhang Chen, Complex multiphase predicting of additive manufactured high entropy alloys based on data augmentation deep learning, Journal of Materials Research and Technology, 28, 2024: 2388-2401. https://doi.org/10.1016/j.jmrt.2023.12.181."
13.0435,17.3913,17.3913,0,17.3913,17.3913,0,0,0,0,0,0,17.3913,0,0,BCC+FCC,AM,"Chao Zhou, Youzhi Zhang, Heyang Xin, Xiaomin Li, Xizhang Chen, Complex multiphase predicting of additive manufactured high entropy alloys based on data augmentation deep learning, Journal of Materials Research and Technology, 28, 2024: 2388-2401. https://doi.org/10.1016/j.jmrt.2023.12.181."
0,20,20,0,20,20,0,10,0,10,0,0,0,0,0,BCC+FCC+IM,AM,"Chao Zhou, Youzhi Zhang, Heyang Xin, Xiaomin Li, Xizhang Chen, Complex multiphase predicting of additive manufactured high entropy alloys based on data augmentation deep learning, Journal of Materials Research and Technology, 28, 2024: 2388-2401. https://doi.org/10.1016/j.jmrt.2023.12.181."
0,22.2222,22.2222,0,22.2222,22.2222,0,11.1111,0,0,0,0,0,0,0,FCC+IM,AM,"Chao Zhou, Youzhi Zhang, Heyang Xin, Xiaomin Li, Xizhang Chen, Complex multiphase predicting of additive manufactured high entropy alloys based on data augmentation deep learning, Journal of Materials Research and Technology, 28, 2024: 2388-2401. https://doi.org/10.1016/j.jmrt.2023.12.181."
0,22.2222,22.2222,0,22.2222,22.2222,0,11.1111,0,0,0,0,0,0,0,FCC+IM,AM,"Chao Zhou, Youzhi Zhang, Heyang Xin, Xiaomin Li, Xizhang Chen, Complex multiphase predicting of additive manufactured high entropy alloys based on data augmentation deep learning, Journal of Materials Research and Technology, 28, 2024: 2388-2401. https://doi.org/10.1016/j.jmrt.2023.12.181."
0,22.2222,22.2222,0,22.2222,22.2222,0,11.1111,0,0,0,0,0,0,0,FCC+IM,AM,"Chao Zhou, Youzhi Zhang, Heyang Xin, Xiaomin Li, Xizhang Chen, Complex multiphase predicting of additive manufactured high entropy alloys based on data augmentation deep learning, Journal of Materials Research and Technology, 28, 2024: 2388-2401. https://doi.org/10.1016/j.jmrt.2023.12.181."
0,22.2222,22.2222,0,22.2222,22.2222,0,11.1111,0,0,0,0,0,0,0,FCC+IM,AM,"Chao Zhou, Youzhi Zhang, Heyang Xin, Xiaomin Li, Xizhang Chen, Complex multiphase predicting of additive manufactured high entropy alloys based on data augmentation deep learning, Journal of Materials Research and Technology, 28, 2024: 2388-2401. https://doi.org/10.1016/j.jmrt.2023.12.181."
0,22.2222,22.2222,0,22.2222,22.2222,0,11.1111,0,0,0,0,0,0,0,FCC+IM,AM,"Chao Zhou, Youzhi Zhang, Heyang Xin, Xiaomin Li, Xizhang Chen, Complex multiphase predicting of additive manufactured high entropy alloys based on data augmentation deep learning, Journal of Materials Research and Technology, 28, 2024: 2388-2401. https://doi.org/10.1016/j.jmrt.2023.12.181."
0,18.1818,18.1818,0,18.1818,36.3636,0,0,0,0,0,9.0909,0,0,0,BCC+FCC+IM,AM,"Chao Zhou, Youzhi Zhang, Heyang Xin, Xiaomin Li, Xizhang Chen, Complex multiphase predicting of additive manufactured high entropy alloys based on data augmentation deep learning, Journal of Materials Research and Technology, 28, 2024: 2388-2401. https://doi.org/10.1016/j.jmrt.2023.12.181."
0,16.6667,16.6667,0,16.6667,33.3333,0,8.3333,0,0,0,8.3333,0,0,0,BCC+FCC+IM,AM,"Chao Zhou, Youzhi Zhang, Heyang Xin, Xiaomin Li, Xizhang Chen, Complex multiphase predicting of additive manufactured high entropy alloys based on data augmentation deep learning, Journal of Materials Research and Technology, 28, 2024: 2388-2401. https://doi.org/10.1016/j.jmrt.2023.12.181."
0,16,16,0,16,32,0,12,0,0,0,8,0,0,0,BCC+FCC+IM,AM,"Chao Zhou, Youzhi Zhang, Heyang Xin, Xiaomin Li, Xizhang Chen, Complex multiphase predicting of additive manufactured high entropy alloys based on data augmentation deep learning, Journal of Materials Research and Technology, 28, 2024: 2388-2401. https://doi.org/10.1016/j.jmrt.2023.12.181."
0,15.3846,15.3846,0,15.3846,30.7692,0,15.3846,0,0,0,7.6923,0,0,0,BCC+FCC+IM,AM,"Chao Zhou, Youzhi Zhang, Heyang Xin, Xiaomin Li, Xizhang Chen, Complex multiphase predicting of additive manufactured high entropy alloys based on data augmentation deep learning, Journal of Materials Research and Technology, 28, 2024: 2388-2401. https://doi.org/10.1016/j.jmrt.2023.12.181."
0,14.8148,14.8148,0,14.8148,29.6296,0,18.5185,0,0,0,7.4074,0,0,0,BCC+FCC+IM,AM,"Chao Zhou, Youzhi Zhang, Heyang Xin, Xiaomin Li, Xizhang Chen, Complex multiphase predicting of additive manufactured high entropy alloys based on data augmentation deep learning, Journal of Materials Research and Technology, 28, 2024: 2388-2401. https://doi.org/10.1016/j.jmrt.2023.12.181."
0,15.3846,38.4615,0,15.3846,30.7692,0,0,0,0,0,0,0,0,0,BCC,AM,"Chao Zhou, Youzhi Zhang, Heyang Xin, Xiaomin Li, Xizhang Chen, Complex multiphase predicting of additive manufactured high entropy alloys based on data augmentation deep learning, Journal of Materials Research and Technology, 28, 2024: 2388-2401. https://doi.org/10.1016/j.jmrt.2023.12.181."
0,14.2857,35.7143,0,14.2857,28.5714,0,7.1429,0,0,0,0,0,0,0,BCC+FCC,AM,"Chao Zhou, Youzhi Zhang, Heyang Xin, Xiaomin Li, Xizhang Chen, Complex multiphase predicting of additive manufactured high entropy alloys based on data augmentation deep learning, Journal of Materials Research and Technology, 28, 2024: 2388-2401. https://doi.org/10.1016/j.jmrt.2023.12.181."
0,13.3333,33.3333,0,13.3333,26.6667,0,13.3333,0,0,0,0,0,0,0,BCC+FCC,AM,"Chao Zhou, Youzhi Zhang, Heyang Xin, Xiaomin Li, Xizhang Chen, Complex multiphase predicting of additive manufactured high entropy alloys based on data augmentation deep learning, Journal of Materials Research and Technology, 28, 2024: 2388-2401. https://doi.org/10.1016/j.jmrt.2023.12.181."
0,12.5,31.25,0,12.5,25,0,18.75,0,0,0,0,0,0,0,BCC+FCC,AM,"Chao Zhou, Youzhi Zhang, Heyang Xin, Xiaomin Li, Xizhang Chen, Complex multiphase predicting of additive manufactured high entropy alloys based on data augmentation deep learning, Journal of Materials Research and Technology, 28, 2024: 2388-2401. https://doi.org/10.1016/j.jmrt.2023.12.181."
0,20,20,0,20,20,0,20,0,0,0,0,0,0,0,FCC+IM,AM,"Chao Zhou, Youzhi Zhang, Heyang Xin, Xiaomin Li, Xizhang Chen, Complex multiphase predicting of additive manufactured high entropy alloys based on data augmentation deep learning, Journal of Materials Research and Technology, 28, 2024: 2388-2401. https://doi.org/10.1016/j.jmrt.2023.12.181."
9.0909,18.1818,18.1818,0,18.1818,18.1818,0,18.1818,0,0,0,0,0,0,0,BCC+IM,AM,"Chao Zhou, Youzhi Zhang, Heyang Xin, Xiaomin Li, Xizhang Chen, Complex multiphase predicting of additive manufactured high entropy alloys based on data augmentation deep learning, Journal of Materials Research and Technology, 28, 2024: 2388-2401. https://doi.org/10.1016/j.jmrt.2023.12.181."
16.6667,16.6667,16.6667,0,16.6667,16.6667,0,16.6667,0,0,0,0,0,0,0,BCC+FCC,AM,"Chao Zhou, Youzhi Zhang, Heyang Xin, Xiaomin Li, Xizhang Chen, Complex multiphase predicting of additive manufactured high entropy alloys based on data augmentation deep learning, Journal of Materials Research and Technology, 28, 2024: 2388-2401. https://doi.org/10.1016/j.jmrt.2023.12.181."
23.0769,15.3846,15.3846,0,15.3846,15.3846,0,15.3846,0,0,0,0,0,0,0,BCC+IM,AM,"Chao Zhou, Youzhi Zhang, Heyang Xin, Xiaomin Li, Xizhang Chen, Complex multiphase predicting of additive manufactured high entropy alloys based on data augmentation deep learning, Journal of Materials Research and Technology, 28, 2024: 2388-2401. https://doi.org/10.1016/j.jmrt.2023.12.181."
28.5714,14.2857,14.2857,0,14.2857,14.2857,0,14.2857,0,0,0,0,0,0,0,BCC+IM,AM,"Chao Zhou, Youzhi Zhang, Heyang Xin, Xiaomin Li, Xizhang Chen, Complex multiphase predicting of additive manufactured high entropy alloys based on data augmentation deep learning, Journal of Materials Research and Technology, 28, 2024: 2388-2401. https://doi.org/10.1016/j.jmrt.2023.12.181."
20,20,20,0,20,20,0,0,0,0,0,0,0,0,0,BCC,AM,"Chao Zhou, Youzhi Zhang, Heyang Xin, Xiaomin Li, Xizhang Chen, Complex multiphase predicting of additive manufactured high entropy alloys based on data augmentation deep learning, Journal of Materials Research and Technology, 28, 2024: 2388-2401. https://doi.org/10.1016/j.jmrt.2023.12.181."
19.0476,19.0476,19.0476,0,19.0476,19.0476,4.7619,0,0,0,0,0,0,0,0,BCC,AM,"Chao Zhou, Youzhi Zhang, Heyang Xin, Xiaomin Li, Xizhang Chen, Complex multiphase predicting of additive manufactured high entropy alloys based on data augmentation deep learning, Journal of Materials Research and Technology, 28, 2024: 2388-2401. https://doi.org/10.1016/j.jmrt.2023.12.181."
18.1818,18.1818,18.1818,0,18.1818,18.1818,9.0909,0,0,0,0,0,0,0,0,BCC,AM,"Chao Zhou, Youzhi Zhang, Heyang Xin, Xiaomin Li, Xizhang Chen, Complex multiphase predicting of additive manufactured high entropy alloys based on data augmentation deep learning, Journal of Materials Research and Technology, 28, 2024: 2388-2401. https://doi.org/10.1016/j.jmrt.2023.12.181."
17.3913,17.3913,17.3913,0,17.3913,17.3913,13.0435,0,0,0,0,0,0,0,0,BCC+IM,AM,"Chao Zhou, Youzhi Zhang, Heyang Xin, Xiaomin Li, Xizhang Chen, Complex multiphase predicting of additive manufactured high entropy alloys based on data augmentation deep learning, Journal of Materials Research and Technology, 28, 2024: 2388-2401. https://doi.org/10.1016/j.jmrt.2023.12.181."
16.6667,16.6667,16.6667,0,16.6667,16.6667,16.6667,0,0,0,0,0,0,0,0,BCC+IM,AM,"Chao Zhou, Youzhi Zhang, Heyang Xin, Xiaomin Li, Xizhang Chen, Complex multiphase predicting of additive manufactured high entropy alloys based on data augmentation deep learning, Journal of Materials Research and Technology, 28, 2024: 2388-2401. https://doi.org/10.1016/j.jmrt.2023.12.181."
18.1818,18.1818,18.1818,0,27.2727,18.1818,0,0,0,0,0,0,0,0,0,BCC,AM,"Chao Zhou, Youzhi Zhang, Heyang Xin, Xiaomin Li, Xizhang Chen, Complex multiphase predicting of additive manufactured high entropy alloys based on data augmentation deep learning, Journal of Materials Research and Technology, 28, 2024: 2388-2401. https://doi.org/10.1016/j.jmrt.2023.12.181."
15.3846,15.3846,15.3846,0,38.4615,15.3846,0,0,0,0,0,0,0,0,0,BCC,AM,"Chao Zhou, Youzhi Zhang, Heyang Xin, Xiaomin Li, Xizhang Chen, Complex multiphase predicting of additive manufactured high entropy alloys based on data augmentation deep learning, Journal of Materials Research and Technology, 28, 2024: 2388-2401. https://doi.org/10.1016/j.jmrt.2023.12.181."
0,20,20,20,20,20,0,0,0,0,0,0,0,0,0,FCC,AM,"Chao Zhou, Youzhi Zhang, Heyang Xin, Xiaomin Li, Xizhang Chen, Complex multiphase predicting of additive manufactured high entropy alloys based on data augmentation deep learning, Journal of Materials Research and Technology, 28, 2024: 2388-2401. https://doi.org/10.1016/j.jmrt.2023.12.181."
0,19.2308,19.2308,19.2308,19.2308,19.2308,0,3.8462,0,0,0,0,0,0,0,FCC+IM,AM,"Chao Zhou, Youzhi Zhang, Heyang Xin, Xiaomin Li, Xizhang Chen, Complex multiphase predicting of additive manufactured high entropy alloys based on data augmentation deep learning, Journal of Materials Research and Technology, 28, 2024: 2388-2401. https://doi.org/10.1016/j.jmrt.2023.12.181."
0,18.1818,18.1818,18.1818,18.1818,18.1818,0,9.0909,0,0,0,0,0,0,0,FCC+IM,AM,"Chao Zhou, Youzhi Zhang, Heyang Xin, Xiaomin Li, Xizhang Chen, Complex multiphase predicting of additive manufactured high entropy alloys based on data augmentation deep learning, Journal of Materials Research and Technology, 28, 2024: 2388-2401. https://doi.org/10.1016/j.jmrt.2023.12.181."
0,17.2414,17.2414,17.2414,17.2414,17.2414,0,13.7931,0,0,0,0,0,0,0,FCC+IM,AM,"Chao Zhou, Youzhi Zhang, Heyang Xin, Xiaomin Li, Xizhang Chen, Complex multiphase predicting of additive manufactured high entropy alloys based on data augmentation deep learning, Journal of Materials Research and Technology, 28, 2024: 2388-2401. https://doi.org/10.1016/j.jmrt.2023.12.181."
15.0943,18.8679,18.8679,9.434,18.8679,18.8679,0,0,0,0,0,0,0,0,0,BCC+FCC,AM,"Chao Zhou, Youzhi Zhang, Heyang Xin, Xiaomin Li, Xizhang Chen, Complex multiphase predicting of additive manufactured high entropy alloys based on data augmentation deep learning, Journal of Materials Research and Technology, 28, 2024: 2388-2401. https://doi.org/10.1016/j.jmrt.2023.12.181."
16.6667,20.8333,20.8333,0,20.8333,20.8333,0,0,0,0,0,0,0,0,0,BCC,AM,"Chao Zhou, Youzhi Zhang, Heyang Xin, Xiaomin Li, Xizhang Chen, Complex multiphase predicting of additive manufactured high entropy alloys based on data augmentation deep learning, Journal of Materials Research and Technology, 28, 2024: 2388-2401. https://doi.org/10.1016/j.jmrt.2023.12.181."
15.8416,19.802,19.802,4.9505,19.802,19.802,0,0,0,0,0,0,0,0,0,BCC+FCC,AM,"Chao Zhou, Youzhi Zhang, Heyang Xin, Xiaomin Li, Xizhang Chen, Complex multiphase predicting of additive manufactured high entropy alloys based on data augmentation deep learning, Journal of Materials Research and Technology, 28, 2024: 2388-2401. https://doi.org/10.1016/j.jmrt.2023.12.181."
15.0943,18.8679,18.8679,9.434,18.8679,18.8679,0,0,0,0,0,0,0,0,0,BCC+FCC,AM,"Chao Zhou, Youzhi Zhang, Heyang Xin, Xiaomin Li, Xizhang Chen, Complex multiphase predicting of additive manufactured high entropy alloys based on data augmentation deep learning, Journal of Materials Research and Technology, 28, 2024: 2388-2401. https://doi.org/10.1016/j.jmrt.2023.12.181."
