Repository: 16611808637/Closed-Loop-Self-Augmentation-and-Heterogeneous-Ensemble-Learning

## Environment & Dependencies
Python version: `3.14.5`
Main packages:
- scikit-learn == 1.8.0
- XGBoost == 3.2.0
- CatBoost == 1.2.10
- LightGBM == 4.6.0
- Tabular Foundation Model (TabFM v1.0.1)
- numpy, pandas, matplotlib, seaborn, scipy

Install dependencies:
```bash
pip install -r requirements.txt

## Dataset

The raw and cleaned MCA datasets used in this study are publicly available in the repository:

> 
> Path: `1_Raw_data_and_cleaning/data/`

File: 1_Raw_data_and_cleaning/data_reference.csv (part 15 of 15)
Al,Co,Cr,Cu,Fe,Ni,Mo,Ti,W,Nb,Ta,V,Mn,Hf,Zr,Phase,Preparation method,Reference
14.4144,18.018,18.018,13.5135,18.018,18.018,0,0,0,0,0,0,0,0,0,BCC+FCC,AM,"Chao Zhou, Youzhi Zhang, Heyang Xin, Xiaomin Li, Xizhang Chen, Complex multiphase predicting of additive manufactured high entropy alloys based on data augmentation deep learning, Journal of Materials Research and Technology, 28, 2024: 2388-2401. https://doi.org/10.1016/j.jmrt.2023.12.181."
13.7931,17.2414,17.2414,17.2414,17.2414,17.2414,0,0,0,0,0,0,0,0,0,BCC+FCC,AM,"Chao Zhou, Youzhi Zhang, Heyang Xin, Xiaomin Li, Xizhang Chen, Complex multiphase predicting of additive manufactured high entropy alloys based on data augmentation deep learning, Journal of Materials Research and Technology, 28, 2024: 2388-2401. https://doi.org/10.1016/j.jmrt.2023.12.181."
0,28.5714,14.2857,0,0,28.5714,0,14.2857,0,14.2857,0,0,0,0,0,BCC+FCC,AM,"Chao Zhou, Youzhi Zhang, Heyang Xin, Xiaomin Li, Xizhang Chen, Complex multiphase predicting of additive manufactured high entropy alloys based on data augmentation deep learning, Journal of Materials Research and Technology, 28, 2024: 2388-2401. https://doi.org/10.1016/j.jmrt.2023.12.181."
0,26.6667,13.3333,0,6.6667,26.6667,0,13.3333,0,13.3333,0,0,0,0,0,BCC+FCC,AM,"Chao Zhou, Youzhi Zhang, Heyang Xin, Xiaomin Li, Xizhang Chen, Complex multiphase predicting of additive manufactured high entropy alloys based on data augmentation deep learning, Journal of Materials Research and Technology, 28, 2024: 2388-2401. https://doi.org/10.1016/j.jmrt.2023.12.181."
0,25,12.5,0,12.5,25,0,12.5,0,12.5,0,0,0,0,0,BCC+FCC,AM,"Chao Zhou, Youzhi Zhang, Heyang Xin, Xiaomin Li, Xizhang Chen, Complex multiphase predicting of additive manufactured high entropy alloys based on data augmentation deep learning, Journal of Materials Research and Technology, 28, 2024: 2388-2401. https://doi.org/10.1016/j.jmrt.2023.12.181."
0,22.2222,11.1111,0,22.2222,22.2222,0,11.1111,0,11.1111,0,0,0,0,0,BCC+FCC,AM,"Chao Zhou, Youzhi Zhang, Heyang Xin, Xiaomin Li, Xizhang Chen, Complex multiphase predicting of additive manufactured high entropy alloys based on data augmentation deep learning, Journal of Materials Research and Technology, 28, 2024: 2388-2401. https://doi.org/10.1016/j.jmrt.2023.12.181."
0,20,20,0,20,20,20,0,0,0,0,0,0,0,0,FCC+IM,AM,"Chao Zhou, Youzhi Zhang, Heyang Xin, Xiaomin Li, Xizhang Chen, Complex multiphase predicting of additive manufactured high entropy alloys based on data augmentation deep learning, Journal of Materials Research and Technology, 28, 2024: 2388-2401. https://doi.org/10.1016/j.jmrt.2023.12.181."
6.9767,23.2558,23.2558,0,23.2558,23.2558,0,0,0,0,0,0,0,0,0,FCC,AM,"Chao Zhou, Youzhi Zhang, Heyang Xin, Xiaomin Li, Xizhang Chen, Complex multiphase predicting of additive manufactured high entropy alloys based on data augmentation deep learning, Journal of Materials Research and Technology, 28, 2024: 2388-2401. https://doi.org/10.1016/j.jmrt.2023.12.181."
20,20,20,0,20,20,0,0,0,0,0,0,0,0,0,BCC,AM,"Chao Zhou, Youzhi Zhang, Heyang Xin, Xiaomin Li, Xizhang Chen, Complex multiphase predicting of additive manufactured high entropy alloys based on data augmentation deep learning, Journal of Materials Research and Technology, 28, 2024: 2388-2401. https://doi.org/10.1016/j.jmrt.2023.12.181."
6.9767,23.2558,23.2558,0,23.2558,23.2558,0,0,0,0,0,0,0,0,0,FCC,AM,"Chao Zhou, Youzhi Zhang, Heyang Xin, Xiaomin Li, Xizhang Chen, Complex multiphase predicting of additive manufactured high entropy alloys based on data augmentation deep learning, Journal of Materials Research and Technology, 28, 2024: 2388-2401. https://doi.org/10.1016/j.jmrt.2023.12.181."
14.8936,21.2766,21.2766,0,21.2766,21.2766,0,0,0,0,0,0,0,0,0,BCC+FCC,AM,"Chao Zhou, Youzhi Zhang, Heyang Xin, Xiaomin Li, Xizhang Chen, Complex multiphase predicting of additive manufactured high entropy alloys based on data augmentation deep learning, Journal of Materials Research and Technology, 28, 2024: 2388-2401. https://doi.org/10.1016/j.jmrt.2023.12.181."
14.2857,0,14.2857,0,21.4286,0,14.2857,14.2857,0,21.4286,0,0,0,0,0,BCC+IM,AM,"Chao Zhou, Youzhi Zhang, Heyang Xin, Xiaomin Li, Xizhang Chen, Complex multiphase predicting of additive manufactured high entropy alloys based on data augmentation deep learning, Journal of Materials Research and Technology, 28, 2024: 2388-2401. https://doi.org/10.1016/j.jmrt.2023.12.181."
13.3333,0,13.3333,0,20,0,13.3333,13.3333,0,26.6667,0,0,0,0,0,BCC+IM,AM,"Chao Zhou, Youzhi Zhang, Heyang Xin, Xiaomin Li, Xizhang Chen, Complex multiphase predicting of additive manufactured high entropy alloys based on data augmentation deep learning, Journal of Materials Research and Technology, 28, 2024: 2388-2401. https://doi.org/10.1016/j.jmrt.2023.12.181."
12.5,0,12.5,0,18.75,0,12.5,12.5,0,31.25,0,0,0,0,0,BCC+IM,AM,"Chao Zhou, Youzhi Zhang, Heyang Xin, Xiaomin Li, Xizhang Chen, Complex multiphase predicting of additive manufactured high entropy alloys based on data augmentation deep learning, Journal of Materials Research and Technology, 28, 2024: 2388-2401. https://doi.org/10.1016/j.jmrt.2023.12.181."
11.7647,0,11.7647,0,17.6471,0,11.7647,11.7647,0,35.2941,0,0,0,0,0,BCC+IM,AM,"Chao Zhou, Youzhi Zhang, Heyang Xin, Xiaomin Li, Xizhang Chen, Complex multiphase predicting of additive manufactured high entropy alloys based on data augmentation deep learning, Journal of Materials Research and Technology, 28, 2024: 2388-2401. https://doi.org/10.1016/j.jmrt.2023.12.181."
0,20,20,0,0,20,0,0,20,20,0,0,0,0,0,BCC+FCC,AM,"Chao Zhou, Youzhi Zhang, Heyang Xin, Xiaomin Li, Xizhang Chen, Complex multiphase predicting of additive manufactured high entropy alloys based on data augmentation deep learning, Journal of Materials Research and Technology, 28, 2024: 2388-2401. https://doi.org/10.1016/j.jmrt.2023.12.181."
6.9444,13.8889,13.8889,0,37.5,13.8889,13.8889,0,0,0,0,0,0,0,0,BCC,AM,"Chao Zhou, Youzhi Zhang, Heyang Xin, Xiaomin Li, Xizhang Chen, Complex multiphase predicting of additive manufactured high entropy alloys based on data augmentation deep learning, Journal of Materials Research and Technology, 28, 2024: 2388-2401. https://doi.org/10.1016/j.jmrt.2023.12.181."
12.987,12.987,12.987,0,35.0649,12.987,12.987,0,0,0,0,0,0,0,0,BCC+IM,AM,"Chao Zhou, Youzhi Zhang, Heyang Xin, Xiaomin Li, Xizhang Chen, Complex multiphase predicting of additive manufactured high entropy alloys based on data augmentation deep learning, Journal of Materials Research and Technology, 28, 2024: 2388-2401. https://doi.org/10.1016/j.jmrt.2023.12.181."
18.2927,12.1951,12.1951,0,32.9268,12.1951,12.1951,0,0,0,0,0,0,0,0,BCC+IM,AM,"Chao Zhou, Youzhi Zhang, Heyang Xin, Xiaomin Li, Xizhang Chen, Complex multiphase predicting of additive manufactured high entropy alloys based on data augmentation deep learning, Journal of Materials Research and Technology, 28, 2024: 2388-2401. https://doi.org/10.1016/j.jmrt.2023.12.181."
22.9885,11.4943,11.4943,0,31.0345,11.4943,11.4943,0,0,0,0,0,0,0,0,BCC+IM,AM,"Chao Zhou, Youzhi Zhang, Heyang Xin, Xiaomin Li, Xizhang Chen, Complex multiphase predicting of additive manufactured high entropy alloys based on data augmentation deep learning, Journal of Materials Research and Technology, 28, 2024: 2388-2401. https://doi.org/10.1016/j.jmrt.2023.12.181."
0,21.0526,21.0526,0,21.0526,21.0526,0,10.5263,0,5.2632,0,0,0,0,0,BCC+FCC+IM,AM,"Chao Zhou, Youzhi Zhang, Heyang Xin, Xiaomin Li, Xizhang Chen, Complex multiphase predicting of additive manufactured high entropy alloys based on data augmentation deep learning, Journal of Materials Research and Technology, 28, 2024: 2388-2401. https://doi.org/10.1016/j.jmrt.2023.12.181."
0,20,20,0,20,20,0,10,0,10,0,0,0,0,0,BCC+FCC+IM,AM,"Chao Zhou, Youzhi Zhang, Heyang Xin, Xiaomin Li, Xizhang Chen, Complex multiphase predicting of additive manufactured high entropy alloys based on data augmentation deep learning, Journal of Materials Research and Technology, 28, 2024: 2388-2401. https://doi.org/10.1016/j.jmrt.2023.12.181."
0,19.0476,19.0476,0,19.0476,19.0476,0,9.5238,0,14.2857,0,0,0,0,0,BCC+FCC+IM,AM,"Chao Zhou, Youzhi Zhang, Heyang Xin, Xiaomin Li, Xizhang Chen, Complex multiphase predicting of additive manufactured high entropy alloys based on data augmentation deep learning, Journal of Materials Research and Technology, 28, 2024: 2388-2401. https://doi.org/10.1016/j.jmrt.2023.12.181."
0,18.1818,18.1818,0,18.1818,18.1818,0,9.0909,0,18.1818,0,0,0,0,0,BCC+FCC+IM,AM,"Chao Zhou, Youzhi Zhang, Heyang Xin, Xiaomin Li, Xizhang Chen, Complex multiphase predicting of additive manufactured high entropy alloys based on data augmentation deep learning, Journal of Materials Research and Technology, 28, 2024: 2388-2401. https://doi.org/10.1016/j.jmrt.2023.12.181."
16.6667,16.6667,16.6667,0,16.6667,16.6667,0,16.6667,0,0,0,0,0,0,0,BCC+FCC,AM,"Chao Zhou, Youzhi Zhang, Heyang Xin, Xiaomin Li, Xizhang Chen, Complex multiphase predicting of additive manufactured high entropy alloys based on data augmentation deep learning, Journal of Materials Research and Technology, 28, 2024: 2388-2401. https://doi.org/10.1016/j.jmrt.2023.12.181."
16.6667,16.6667,16.6667,0,16.6667,16.6667,0,16.6667,0,0,0,0,0,0,0,BCC+FCC,AM,"Chao Zhou, Youzhi Zhang, Heyang Xin, Xiaomin Li, Xizhang Chen, Complex multiphase predicting of additive manufactured high entropy alloys based on data augmentation deep learning, Journal of Materials Research and Technology, 28, 2024: 2388-2401. https://doi.org/10.1016/j.jmrt.2023.12.181."
16.6667,0,16.6667,0,16.6667,33.3333,0,0,16.6667,0,0,0,0,0,0,BCC+IM,AM,"Chao Zhou, Youzhi Zhang, Heyang Xin, Xiaomin Li, Xizhang Chen, Complex multiphase predicting of additive manufactured high entropy alloys based on data augmentation deep learning, Journal of Materials Research and Technology, 28, 2024: 2388-2401. https://doi.org/10.1016/j.jmrt.2023.12.181."
15.3846,0,15.3846,0,15.3846,30.7692,0,0,15.3846,7.6923,0,0,0,0,0,BCC+IM,AM,"Chao Zhou, Youzhi Zhang, Heyang Xin, Xiaomin Li, Xizhang Chen, Complex multiphase predicting of additive manufactured high entropy alloys based on data augmentation deep learning, Journal of Materials Research and Technology, 28, 2024: 2388-2401. https://doi.org/10.1016/j.jmrt.2023.12.181."
14.2857,0,14.2857,0,14.2857,28.5714,0,0,14.2857,14.2857,0,0,0,0,0,BCC+IM,AM,"Chao Zhou, Youzhi Zhang, Heyang Xin, Xiaomin Li, Xizhang Chen, Complex multiphase predicting of additive manufactured high entropy alloys based on data augmentation deep learning, Journal of Materials Research and Technology, 28, 2024: 2388-2401. https://doi.org/10.1016/j.jmrt.2023.12.181."
13.3333,0,13.3333,0,13.3333,26.6667,0,0,13.3333,20,0,0,0,0,0,BCC+IM,AM,"Chao Zhou, Youzhi Zhang, Heyang Xin, Xiaomin Li, Xizhang Chen, Complex multiphase predicting of additive manufactured high entropy alloys based on data augmentation deep learning, Journal of Materials Research and Technology, 28, 2024: 2388-2401. https://doi.org/10.1016/j.jmrt.2023.12.181."
12.5,0,12.5,0,12.5,25,0,0,12.5,25,0,0,0,0,0,BCC+IM,AM,"Chao Zhou, Youzhi Zhang, Heyang Xin, Xiaomin Li, Xizhang Chen, Complex multiphase predicting of additive manufactured high entropy alloys based on data augmentation deep learning, Journal of Materials Research and Technology, 28, 2024: 2388-2401. https://doi.org/10.1016/j.jmrt.2023.12.181."
23.2558,0,23.2558,0,23.2558,0,23.2558,0,0,0,0,6.9767,0,0,0,BCC,AM,"Chao Zhou, Youzhi Zhang, Heyang Xin, Xiaomin Li, Xizhang Chen, Complex multiphase predicting of additive manufactured high entropy alloys based on data augmentation deep learning, Journal of Materials Research and Technology, 28, 2024: 2388-2401. https://doi.org/10.1016/j.jmrt.2023.12.181."
8.7108,0,8.7108,0,8.7108,0,8.7108,0,0,0,0,65.1568,0,0,0,BCC,AM,"Chao Zhou, Youzhi Zhang, Heyang Xin, Xiaomin Li, Xizhang Chen, Complex multiphase predicting of additive manufactured high entropy alloys based on data augmentation deep learning, Journal of Materials Research and Technology, 28, 2024: 2388-2401. https://doi.org/10.1016/j.jmrt.2023.12.181."
6.9156,0,6.9156,0,6.9156,0,6.9156,0,0,0,0,72.3375,0,0,0,BCC,AM,"Chao Zhou, Youzhi Zhang, Heyang Xin, Xiaomin Li, Xizhang Chen, Complex multiphase predicting of additive manufactured high entropy alloys based on data augmentation deep learning, Journal of Materials Research and Technology, 28, 2024: 2388-2401. https://doi.org/10.1016/j.jmrt.2023.12.181."
5.0505,0,5.0505,0,5.0505,0,5.0505,0,0,0,0,79.798,0,0,0,BCC,AM,"Chao Zhou, Youzhi Zhang, Heyang Xin, Xiaomin Li, Xizhang Chen, Complex multiphase predicting of additive manufactured high entropy alloys based on data augmentation deep learning, Journal of Materials Research and Technology, 28, 2024: 2388-2401. https://doi.org/10.1016/j.jmrt.2023.12.181."
4.4504,0,4.4504,0,4.4504,0,4.4504,0,0,0,0,82.1985,0,0,0,BCC,AM,"Chao Zhou, Youzhi Zhang, Heyang Xin, Xiaomin Li, Xizhang Chen, Complex multiphase predicting of additive manufactured high entropy alloys based on data augmentation deep learning, Journal of Materials Research and Technology, 28, 2024: 2388-2401. https://doi.org/10.1016/j.jmrt.2023.12.181."
16.6667,16.6667,16.6667,16.6667,16.6667,16.6667,0,0,0,0,0,0,0,0,0,BCC+FCC,AM,"Chao Zhou, Youzhi Zhang, Heyang Xin, Xiaomin Li, Xizhang Chen, Complex multiphase predicting of additive manufactured high entropy alloys based on data augmentation deep learning, Journal of Materials Research and Technology, 28, 2024: 2388-2401. https://doi.org/10.1016/j.jmrt.2023.12.181."
16.6667,16.6667,16.6667,0,16.6667,16.6667,0,16.6667,0,0,0,0,0,0,0,BCC+FCC,AM,"Chao Zhou, Youzhi Zhang, Heyang Xin, Xiaomin Li, Xizhang Chen, Complex multiphase predicting of additive manufactured high entropy alloys based on data augmentation deep learning, Journal of Materials Research and Technology, 28, 2024: 2388-2401. https://doi.org/10.1016/j.jmrt.2023.12.181."
0,0,0,0,0,0,33.3333,0,0,33.3333,33.3333,0,0,0,0,BCC,AM,"Chao Zhou, Youzhi Zhang, Heyang Xin, Xiaomin Li, Xizhang Chen, Complex multiphase predicting of additive manufactured high entropy alloys based on data augmentation deep learning, Journal of Materials Research and Technology, 28, 2024: 2388-2401. https://doi.org/10.1016/j.jmrt.2023.12.181."
0,0,0,0,0,0,31.6456,0,5.0633,31.6456,31.6456,0,0,0,0,BCC,AM,"Chao Zhou, Youzhi Zhang, Heyang Xin, Xiaomin Li, Xizhang Chen, Complex multiphase predicting of additive manufactured high entropy alloys based on data augmentation deep learning, Journal of Materials Research and Technology, 28, 2024: 2388-2401. https://doi.org/10.1016/j.jmrt.2023.12.181."
0,0,0,0,0,0,30.03,0,9.9099,30.03,30.03,0,0,0,0,BCC,AM,"Chao Zhou, Youzhi Zhang, Heyang Xin, Xiaomin Li, Xizhang Chen, Complex multiphase predicting of additive manufactured high entropy alloys based on data augmentation deep learning, Journal of Materials Research and Technology, 28, 2024: 2388-2401. https://doi.org/10.1016/j.jmrt.2023.12.181."
0,0,0,0,0,0,28.3286,0,15.0142,28.3286,28.3286,0,0,0,0,BCC,AM,"Chao Zhou, Youzhi Zhang, Heyang Xin, Xiaomin Li, Xizhang Chen, Complex multiphase predicting of additive manufactured high entropy alloys based on data augmentation deep learning, Journal of Materials Research and Technology, 28, 2024: 2388-2401. https://doi.org/10.1016/j.jmrt.2023.12.181."
17.3913,17.3913,17.3913,0,17.3913,17.3913,13.0435,0,0,0,0,0,0,0,0,BCC+IM,AM,"Chao Zhou, Youzhi Zhang, Heyang Xin, Xiaomin Li, Xizhang Chen, Complex multiphase predicting of additive manufactured high entropy alloys based on data augmentation deep learning, Journal of Materials Research and Technology, 28, 2024: 2388-2401. https://doi.org/10.1016/j.jmrt.2023.12.181."
16.6667,16.6667,16.6667,0,16.6667,16.6667,16.6667,0,0,0,0,0,0,0,0,BCC+IM,AM,"Chao Zhou, Youzhi Zhang, Heyang Xin, Xiaomin Li, Xizhang Chen, Complex multiphase predicting of additive manufactured high entropy alloys based on data augmentation deep learning, Journal of Materials Research and Technology, 28, 2024: 2388-2401. https://doi.org/10.1016/j.jmrt.2023.12.181."
16,16,16,0,16,16,20,0,0,0,0,0,0,0,0,BCC+IM,AM,"Chao Zhou, Youzhi Zhang, Heyang Xin, Xiaomin Li, Xizhang Chen, Complex multiphase predicting of additive manufactured high entropy alloys based on data augmentation deep learning, Journal of Materials Research and Technology, 28, 2024: 2388-2401. https://doi.org/10.1016/j.jmrt.2023.12.181."
15.3846,15.3846,15.3846,0,15.3846,15.3846,23.0769,0,0,0,0,0,0,0,0,BCC+IM,AM,"Chao Zhou, Youzhi Zhang, Heyang Xin, Xiaomin Li, Xizhang Chen, Complex multiphase predicting of additive manufactured high entropy alloys based on data augmentation deep learning, Journal of Materials Research and Technology, 28, 2024: 2388-2401. https://doi.org/10.1016/j.jmrt.2023.12.181."
20,20,20,0,20,20,0,0,0,0,0,0,0,0,0,BCC,AM,"Chao Zhou, Youzhi Zhang, Heyang Xin, Xiaomin Li, Xizhang Chen, Complex multiphase predicting of additive manufactured high entropy alloys based on data augmentation deep learning, Journal of Materials Research and Technology, 28, 2024: 2388-2401. https://doi.org/10.1016/j.jmrt.2023.12.181."
19.0476,19.0476,19.0476,0,19.0476,19.0476,0,0,0,4.7619,0,0,0,0,0,BCC+IM,AM,"Chao Zhou, Youzhi Zhang, Heyang Xin, Xiaomin Li, Xizhang Chen, Complex multiphase predicting of additive manufactured high entropy alloys based on data augmentation deep learning, Journal of Materials Research and Technology, 28, 2024: 2388-2401. https://doi.org/10.1016/j.jmrt.2023.12.181."
18.1818,18.1818,18.1818,0,18.1818,18.1818,0,0,0,9.0909,0,0,0,0,0,BCC+IM,AM,"Chao Zhou, Youzhi Zhang, Heyang Xin, Xiaomin Li, Xizhang Chen, Complex multiphase predicting of additive manufactured high entropy alloys based on data augmentation deep learning, Journal of Materials Research and Technology, 28, 2024: 2388-2401. https://doi.org/10.1016/j.jmrt.2023.12.181."
17.3913,17.3913,17.3913,0,17.3913,17.3913,0,0,0,13.0435,0,0,0,0,0,BCC+IM,AM,"Chao Zhou, Youzhi Zhang, Heyang Xin, Xiaomin Li, Xizhang Chen, Complex multiphase predicting of additive manufactured high entropy alloys based on data augmentation deep learning, Journal of Materials Research and Technology, 28, 2024: 2388-2401. https://doi.org/10.1016/j.jmrt.2023.12.181."
16.6667,16.6667,16.6667,0,16.6667,16.6667,0,0,0,16.6667,0,0,0,0,0,BCC+IM,AM,"Chao Zhou, Youzhi Zhang, Heyang Xin, Xiaomin Li, Xizhang Chen, Complex multiphase predicting of additive manufactured high entropy alloys based on data augmentation deep learning, Journal of Materials Research and Technology, 28, 2024: 2388-2401. https://doi.org/10.1016/j.jmrt.2023.12.181."
0,0,0,0,0,0,0,20,0,20,20,0,0,20,20,BCC,AM,"Chao Zhou, Youzhi Zhang, Heyang Xin, Xiaomin Li, Xizhang Chen, Complex multiphase predicting of additive manufactured high entropy alloys based on data augmentation deep learning, Journal of Materials Research and Technology, 28, 2024: 2388-2401. https://doi.org/10.1016/j.jmrt.2023.12.181."
9.0909,18.1818,18.1818,18.1818,18.1818,18.1818,0,0,0,0,0,0,0,0,0,FCC,AM,"Chao Zhou, Youzhi Zhang, Heyang Xin, Xiaomin Li, Xizhang Chen, Complex multiphase predicting of additive manufactured high entropy alloys based on data augmentation deep learning, Journal of Materials Research and Technology, 28, 2024: 2388-2401. https://doi.org/10.1016/j.jmrt.2023.12.181."
14.2857,0,14.2857,0,14.2857,0,14.2857,14.2857,14.2857,14.2857,0,0,0,0,0,BCC+IM,AM,"Chao Zhou, Youzhi Zhang, Heyang Xin, Xiaomin Li, Xizhang Chen, Complex multiphase predicting of additive manufactured high entropy alloys based on data augmentation deep learning, Journal of Materials Research and Technology, 28, 2024: 2388-2401. https://doi.org/10.1016/j.jmrt.2023.12.181."
14.2857,0,14.2857,0,14.2857,0,14.2857,14.2857,14.2857,14.2857,0,0,0,0,0,BCC+IM,AM,"Chao Zhou, Youzhi Zhang, Heyang Xin, Xiaomin Li, Xizhang Chen, Complex multiphase predicting of additive manufactured high entropy alloys based on data augmentation deep learning, Journal of Materials Research and Technology, 28, 2024: 2388-2401. https://doi.org/10.1016/j.jmrt.2023.12.181."
14.2857,0,14.2857,0,14.2857,0,14.2857,14.2857,14.2857,14.2857,0,0,0,0,0,BCC+IM,AM,"Chao Zhou, Youzhi Zhang, Heyang Xin, Xiaomin Li, Xizhang Chen, Complex multiphase predicting of additive manufactured high entropy alloys based on data augmentation deep learning, Journal of Materials Research and Technology, 28, 2024: 2388-2401. https://doi.org/10.1016/j.jmrt.2023.12.181."
0,22.4719,22.4719,0,22.4719,22.4719,0,0,0,10.1124,0,0,0,0,0,FCC+IM,AM,"Chao Zhou, Youzhi Zhang, Heyang Xin, Xiaomin Li, Xizhang Chen, Complex multiphase predicting of additive manufactured high entropy alloys based on data augmentation deep learning, Journal of Materials Research and Technology, 28, 2024: 2388-2401. https://doi.org/10.1016/j.jmrt.2023.12.181."
0,22.2222,22.2222,0,22.2222,22.2222,0,0,0,11.1111,0,0,0,0,0,FCC+IM,AM,"Chao Zhou, Youzhi Zhang, Heyang Xin, Xiaomin Li, Xizhang Chen, Complex multiphase predicting of additive manufactured high entropy alloys based on data augmentation deep learning, Journal of Materials Research and Technology, 28, 2024: 2388-2401. https://doi.org/10.1016/j.jmrt.2023.12.181."
0,21.0526,21.0526,0,21.0526,21.0526,0,0,0,15.7895,0,0,0,0,0,FCC+IM,AM,"Chao Zhou, Youzhi Zhang, Heyang Xin, Xiaomin Li, Xizhang Chen, Complex multiphase predicting of additive manufactured high entropy alloys based on data augmentation deep learning, Journal of Materials Research and Technology, 28, 2024: 2388-2401. https://doi.org/10.1016/j.jmrt.2023.12.181."
0,20,20,0,20,20,0,0,0,20,0,0,0,0,0,FCC+IM,AM,"Chao Zhou, Youzhi Zhang, Heyang Xin, Xiaomin Li, Xizhang Chen, Complex multiphase predicting of additive manufactured high entropy alloys based on data augmentation deep learning, Journal of Materials Research and Technology, 28, 2024: 2388-2401. https://doi.org/10.1016/j.jmrt.2023.12.181."
9.6154,19.2308,19.2308,13.4615,19.2308,19.2308,0,0,0,0,0,0,0,0,0,BCC+FCC,AM,"Chao Zhou, Youzhi Zhang, Heyang Xin, Xiaomin Li, Xizhang Chen, Complex multiphase predicting of additive manufactured high entropy alloys based on data augmentation deep learning, Journal of Materials Research and Technology, 28, 2024: 2388-2401. https://doi.org/10.1016/j.jmrt.2023.12.181."
9.6154,19.2308,19.2308,13.4615,19.2308,19.2308,0,0,0,0,0,0,0,0,0,BCC+FCC,AM,"Chao Zhou, Youzhi Zhang, Heyang Xin, Xiaomin Li, Xizhang Chen, Complex multiphase predicting of additive manufactured high entropy alloys based on data augmentation deep learning, Journal of Materials Research and Technology, 28, 2024: 2388-2401. https://doi.org/10.1016/j.jmrt.2023.12.181."
9.6154,19.2308,19.2308,13.4615,19.2308,19.2308,0,0,0,0,0,0,0,0,0,BCC+FCC,AM,"Chao Zhou, Youzhi Zhang, Heyang Xin, Xiaomin Li, Xizhang Chen, Complex multiphase predicting of additive manufactured high entropy alloys based on data augmentation deep learning, Journal of Materials Research and Technology, 28, 2024: 2388-2401. https://doi.org/10.1016/j.jmrt.2023.12.181."
9.6154,19.2308,19.2308,13.4615,19.2308,19.2308,0,0,0,0,0,0,0,0,0,BCC+FCC,AM,"Chao Zhou, Youzhi Zhang, Heyang Xin, Xiaomin Li, Xizhang Chen, Complex multiphase predicting of additive manufactured high entropy alloys based on data augmentation deep learning, Journal of Materials Research and Technology, 28, 2024: 2388-2401. https://doi.org/10.1016/j.jmrt.2023.12.181."
0,0,20,0,0,0,20,0,20,0,20,0,0,0,20,BCC+IM,AM,"Chao Zhou, Youzhi Zhang, Heyang Xin, Xiaomin Li, Xizhang Chen, Complex multiphase predicting of additive manufactured high entropy alloys based on data augmentation deep learning, Journal of Materials Research and Technology, 28, 2024: 2388-2401. https://doi.org/10.1016/j.jmrt.2023.12.181."
0,0,20,0,0,0,20,0,20,0,20,0,0,0,20,BCC+IM,AM,"Chao Zhou, Youzhi Zhang, Heyang Xin, Xiaomin Li, Xizhang Chen, Complex multiphase predicting of additive manufactured high entropy alloys based on data augmentation deep learning, Journal of Materials Research and Technology, 28, 2024: 2388-2401. https://doi.org/10.1016/j.jmrt.2023.12.181."
0,0,20,0,0,0,20,0,20,0,20,0,0,0,20,BCC+IM,AM,"Chao Zhou, Youzhi Zhang, Heyang Xin, Xiaomin Li, Xizhang Chen, Complex multiphase predicting of additive manufactured high entropy alloys based on data augmentation deep learning, Journal of Materials Research and Technology, 28, 2024: 2388-2401. https://doi.org/10.1016/j.jmrt.2023.12.181."
0,0,20,0,0,0,20,0,20,0,20,0,0,0,20,BCC+IM,AM,"Chao Zhou, Youzhi Zhang, Heyang Xin, Xiaomin Li, Xizhang Chen, Complex multiphase predicting of additive manufactured high entropy alloys based on data augmentation deep learning, Journal of Materials Research and Technology, 28, 2024: 2388-2401. https://doi.org/10.1016/j.jmrt.2023.12.181."
0,0,20,0,0,0,20,0,20,0,20,0,0,0,20,BCC+IM,AM,"Chao Zhou, Youzhi Zhang, Heyang Xin, Xiaomin Li, Xizhang Chen, Complex multiphase predicting of additive manufactured high entropy alloys based on data augmentation deep learning, Journal of Materials Research and Technology, 28, 2024: 2388-2401. https://doi.org/10.1016/j.jmrt.2023.12.181."
0,0,20,0,0,0,20,0,20,0,20,0,0,0,20,BCC+IM,AM,"Chao Zhou, Youzhi Zhang, Heyang Xin, Xiaomin Li, Xizhang Chen, Complex multiphase predicting of additive manufactured high entropy alloys based on data augmentation deep learning, Journal of Materials Research and Technology, 28, 2024: 2388-2401. https://doi.org/10.1016/j.jmrt.2023.12.181."
0,0,20,0,0,0,20,0,20,0,20,0,0,0,20,BCC+IM,AM,"Chao Zhou, Youzhi Zhang, Heyang Xin, Xiaomin Li, Xizhang Chen, Complex multiphase predicting of additive manufactured high entropy alloys based on data augmentation deep learning, Journal of Materials Research and Technology, 28, 2024: 2388-2401. https://doi.org/10.1016/j.jmrt.2023.12.181."
0,0,20,0,0,0,20,0,20,0,20,0,0,0,20,BCC+IM,AM,"Chao Zhou, Youzhi Zhang, Heyang Xin, Xiaomin Li, Xizhang Chen, Complex multiphase predicting of additive manufactured high entropy alloys based on data augmentation deep learning, Journal of Materials Research and Technology, 28, 2024: 2388-2401. https://doi.org/10.1016/j.jmrt.2023.12.181."
0,20,40,0,20,20,0,0,0,0,0,0,0,0,0,FCC,AM,"Chao Zhou, Youzhi Zhang, Heyang Xin, Xiaomin Li, Xizhang Chen, Complex multiphase predicting of additive manufactured high entropy alloys based on data augmentation deep learning, Journal of Materials Research and Technology, 28, 2024: 2388-2401. https://doi.org/10.1016/j.jmrt.2023.12.181."
0,18.1818,36.3636,0,18.1818,18.1818,0,9.0909,0,0,0,0,0,0,0,FCC+IM,AM,"Chao Zhou, Youzhi Zhang, Heyang Xin, Xiaomin Li, Xizhang Chen, Complex multiphase predicting of additive manufactured high entropy alloys based on data augmentation deep learning, Journal of Materials Research and Technology, 28, 2024: 2388-2401. https://doi.org/10.1016/j.jmrt.2023.12.181."
0,16.6667,33.3333,0,16.6667,16.6667,0,16.6667,0,0,0,0,0,0,0,FCC+IM,AM,"Chao Zhou, Youzhi Zhang, Heyang Xin, Xiaomin Li, Xizhang Chen, Complex multiphase predicting of additive manufactured high entropy alloys based on data augmentation deep learning, Journal of Materials Research and Technology, 28, 2024: 2388-2401. https://doi.org/10.1016/j.jmrt.2023.12.181."
28.5714,14.2857,14.2857,14.2857,14.2857,14.2857,0,0,0,0,0,0,0,0,0,BCC,AM,"Chao Zhou, Youzhi Zhang, Heyang Xin, Xiaomin Li, Xizhang Chen, Complex multiphase predicting of additive manufactured high entropy alloys based on data augmentation deep learning, Journal of Materials Research and Technology, 28, 2024: 2388-2401. https://doi.org/10.1016/j.jmrt.2023.12.181."
26.6667,13.3333,13.3333,13.3333,13.3333,13.3333,0,6.6667,0,0,0,0,0,0,0,BCC,AM,"Chao Zhou, Youzhi Zhang, Heyang Xin, Xiaomin Li, Xizhang Chen, Complex multiphase predicting of additive manufactured high entropy alloys based on data augmentation deep learning, Journal of Materials Research and Technology, 28, 2024: 2388-2401. https://doi.org/10.1016/j.jmrt.2023.12.181."
25,12.5,12.5,12.5,12.5,12.5,0,12.5,0,0,0,0,0,0,0,BCC,AM,"Chao Zhou, Youzhi Zhang, Heyang Xin, Xiaomin Li, Xizhang Chen, Complex multiphase predicting of additive manufactured high entropy alloys based on data augmentation deep learning, Journal of Materials Research and Technology, 28, 2024: 2388-2401. https://doi.org/10.1016/j.jmrt.2023.12.181."
23.5294,11.7647,11.7647,11.7647,11.7647,11.7647,0,17.6471,0,0,0,0,0,0,0,BCC,AM,"Chao Zhou, Youzhi Zhang, Heyang Xin, Xiaomin Li, Xizhang Chen, Complex multiphase predicting of additive manufactured high entropy alloys based on data augmentation deep learning, Journal of Materials Research and Technology, 28, 2024: 2388-2401. https://doi.org/10.1016/j.jmrt.2023.12.181."
0,20,20,0,0,20,0,20,0,0,0,20,0,0,0,BCC+IM,AM,"Chao Zhou, Youzhi Zhang, Heyang Xin, Xiaomin Li, Xizhang Chen, Complex multiphase predicting of additive manufactured high entropy alloys based on data augmentation deep learning, Journal of Materials Research and Technology, 28, 2024: 2388-2401. https://doi.org/10.1016/j.jmrt.2023.12.181."
18.1818,18.1818,18.1818,0,18.1818,18.1818,0,9.0909,0,0,0,0,0,0,0,BCC+FCC,AM,"Chao Zhou, Youzhi Zhang, Heyang Xin, Xiaomin Li, Xizhang Chen, Complex multiphase predicting of additive manufactured high entropy alloys based on data augmentation deep learning, Journal of Materials Research and Technology, 28, 2024: 2388-2401. https://doi.org/10.1016/j.jmrt.2023.12.181."
25,16.6667,16.6667,0,16.6667,16.6667,0,8.3333,0,0,0,0,0,0,0,BCC,AM,"Chao Zhou, Youzhi Zhang, Heyang Xin, Xiaomin Li, Xizhang Chen, Complex multiphase predicting of additive manufactured high entropy alloys based on data augmentation deep learning, Journal of Materials Research and Technology, 28, 2024: 2388-2401. https://doi.org/10.1016/j.jmrt.2023.12.181."
30.7692,15.3846,15.3846,0,15.3846,15.3846,0,7.6923,0,0,0,0,0,0,0,BCC+IM,AM,"Chao Zhou, Youzhi Zhang, Heyang Xin, Xiaomin Li, Xizhang Chen, Complex multiphase predicting of additive manufactured high entropy alloys based on data augmentation deep learning, Journal of Materials Research and Technology, 28, 2024: 2388-2401. https://doi.org/10.1016/j.jmrt.2023.12.181."
35.7143,14.2857,14.2857,0,14.2857,14.2857,0,7.1429,0,0,0,0,0,0,0,BCC+IM,AM,"Chao Zhou, Youzhi Zhang, Heyang Xin, Xiaomin Li, Xizhang Chen, Complex multiphase predicting of additive manufactured high entropy alloys based on data augmentation deep learning, Journal of Materials Research and Technology, 28, 2024: 2388-2401. https://doi.org/10.1016/j.jmrt.2023.12.181."
16.6667,16.6667,16.6667,16.6667,16.6667,16.6667,0,0,0,0,0,0,0,0,0,BCC+FCC,AM,"Chao Zhou, Youzhi Zhang, Heyang Xin, Xiaomin Li, Xizhang Chen, Complex multiphase predicting of additive manufactured high entropy alloys based on data augmentation deep learning, Journal of Materials Research and Technology, 28, 2024: 2388-2401. https://doi.org/10.1016/j.jmrt.2023.12.181."
0,0,20,0,20,0,20,20,20,0,0,0,0,0,0,BCC,AM,"Chao Zhou, Youzhi Zhang, Heyang Xin, Xiaomin Li, Xizhang Chen, Complex multiphase predicting of additive manufactured high entropy alloys based on data augmentation deep learning, Journal of Materials Research and Technology, 28, 2024: 2388-2401. https://doi.org/10.1016/j.jmrt.2023.12.181."
0,27.027,27.027,0,16.2162,27.027,0,2.7027,0,0,0,0,0,0,0,BCC+FCC+IM,AM,"Chao Zhou, Youzhi Zhang, Heyang Xin, Xiaomin Li, Xizhang Chen, Complex multiphase predicting of additive manufactured high entropy alloys based on data augmentation deep learning, Journal of Materials Research and Technology, 28, 2024: 2388-2401. https://doi.org/10.1016/j.jmrt.2023.12.181."
0,18.1818,18.1818,0,18.1818,18.1818,0,18.1818,0,0,0,9.0909,0,0,0,BCC+FCC+IM,AM,"Chao Zhou, Youzhi Zhang, Heyang Xin, Xiaomin Li, Xizhang Chen, Complex multiphase predicting of additive manufactured high entropy alloys based on data augmentation deep learning, Journal of Materials Research and Technology, 28, 2024: 2388-2401. https://doi.org/10.1016/j.jmrt.2023.12.181."
0,16.6667,16.6667,0,16.6667,16.6667,0,16.6667,0,0,0,16.6667,0,0,0,BCC+FCC+IM,AM,"Chao Zhou, Youzhi Zhang, Heyang Xin, Xiaomin Li, Xizhang Chen, Complex multiphase predicting of additive manufactured high entropy alloys based on data augmentation deep learning, Journal of Materials Research and Technology, 28, 2024: 2388-2401. https://doi.org/10.1016/j.jmrt.2023.12.181."
18.1818,18.1818,18.1818,18.1818,18.1818,9.0909,0,0,0,0,0,0,0,0,0,BCC+FCC,AM,"Chao Zhou, Youzhi Zhang, Heyang Xin, Xiaomin Li, Xizhang Chen, Complex multiphase predicting of additive manufactured high entropy alloys based on data augmentation deep learning, Journal of Materials Research and Technology, 28, 2024: 2388-2401. https://doi.org/10.1016/j.jmrt.2023.12.181."
16.6667,16.6667,16.6667,16.6667,16.6667,16.6667,0,0,0,0,0,0,0,0,0,BCC+FCC,AM,"Chao Zhou, Youzhi Zhang, Heyang Xin, Xiaomin Li, Xizhang Chen, Complex multiphase predicting of additive manufactured high entropy alloys based on data augmentation deep learning, Journal of Materials Research and Technology, 28, 2024: 2388-2401. https://doi.org/10.1016/j.jmrt.2023.12.181."
15.3846,15.3846,15.3846,15.3846,15.3846,23.0769,0,0,0,0,0,0,0,0,0,BCC+FCC,AM,"Chao Zhou, Youzhi Zhang, Heyang Xin, Xiaomin Li, Xizhang Chen, Complex multiphase predicting of additive manufactured high entropy alloys based on data augmentation deep learning, Journal of Materials Research and Technology, 28, 2024: 2388-2401. https://doi.org/10.1016/j.jmrt.2023.12.181."
6.25,25,0,18.75,25,25,0,0,0,0,0,0,0,0,0,FCC,AM,"Chao Zhou, Youzhi Zhang, Heyang Xin, Xiaomin Li, Xizhang Chen, Complex multiphase predicting of additive manufactured high entropy alloys based on data augmentation deep learning, Journal of Materials Research and Technology, 28, 2024: 2388-2401. https://doi.org/10.1016/j.jmrt.2023.12.181."
12.5,25,0,12.5,25,25,0,0,0,0,0,0,0,0,0,FCC,AM,"Chao Zhou, Youzhi Zhang, Heyang Xin, Xiaomin Li, Xizhang Chen, Complex multiphase predicting of additive manufactured high entropy alloys based on data augmentation deep learning, Journal of Materials Research and Technology, 28, 2024: 2388-2401. https://doi.org/10.1016/j.jmrt.2023.12.181."
18.75,25,0,6.25,25,25,0,0,0,0,0,0,0,0,0,BCC+FCC,AM,"Chao Zhou, Youzhi Zhang, Heyang Xin, Xiaomin Li, Xizhang Chen, Complex multiphase predicting of additive manufactured high entropy alloys based on data augmentation deep learning, Journal of Materials Research and Technology, 28, 2024: 2388-2401. https://doi.org/10.1016/j.jmrt.2023.12.181."
0,0,0,0,0,0,20,20,20,20,0,0,0,0,20,BCC+IM,AM,"Chao Zhou, Youzhi Zhang, Heyang Xin, Xiaomin Li, Xizhang Chen, Complex multiphase predicting of additive manufactured high entropy alloys based on data augmentation deep learning, Journal of Materials Research and Technology, 28, 2024: 2388-2401. https://doi.org/10.1016/j.jmrt.2023.12.181."
7.4074,0,18.5185,18.5185,18.5185,37.037,0,0,0,0,0,0,0,0,0,BCC+FCC,AM,"Chao Zhou, Youzhi Zhang, Heyang Xin, Xiaomin Li, Xizhang Chen, Complex multiphase predicting of additive manufactured high entropy alloys based on data augmentation deep learning, Journal of Materials Research and Technology, 28, 2024: 2388-2401. https://doi.org/10.1016/j.jmrt.2023.12.181."
12.2807,0,17.5439,17.5439,17.5439,35.0877,0,0,0,0,0,0,0,0,0,BCC+FCC,AM,"Chao Zhou, Youzhi Zhang, Heyang Xin, Xiaomin Li, Xizhang Chen, Complex multiphase predicting of additive manufactured high entropy alloys based on data augmentation deep learning, Journal of Materials Research and Technology, 28, 2024: 2388-2401. https://doi.org/10.1016/j.jmrt.2023.12.181."
16.6667,0,16.6667,16.6667,16.6667,33.3333,0,0,0,0,0,0,0,0,0,BCC+FCC,AM,"Chao Zhou, Youzhi Zhang, Heyang Xin, Xiaomin Li, Xizhang Chen, Complex multiphase predicting of additive manufactured high entropy alloys based on data augmentation deep learning, Journal of Materials Research and Technology, 28, 2024: 2388-2401. https://doi.org/10.1016/j.jmrt.2023.12.181."
20.6349,0,15.873,15.873,15.873,31.746,0,0,0,0,0,0,0,0,0,BCC+FCC,AM,"Chao Zhou, Youzhi Zhang, Heyang Xin, Xiaomin Li, Xizhang Chen, Complex multiphase predicting of additive manufactured high entropy alloys based on data augmentation deep learning, Journal of Materials Research and Technology, 28, 2024: 2388-2401. https://doi.org/10.1016/j.jmrt.2023.12.181."
23.0769,0,15.3846,15.3846,15.3846,30.7692,0,0,0,0,0,0,0,0,0,BCC+FCC,AM,"Chao Zhou, Youzhi Zhang, Heyang Xin, Xiaomin Li, Xizhang Chen, Complex multiphase predicting of additive manufactured high entropy alloys based on data augmentation deep learning, Journal of Materials Research and Technology, 28, 2024: 2388-2401. https://doi.org/10.1016/j.jmrt.2023.12.181."
36.3636,0,18.1818,0,18.1818,18.1818,9.0909,0,0,0,0,0,0,0,0,BCC,AM,"Chao Zhou, Youzhi Zhang, Heyang Xin, Xiaomin Li, Xizhang Chen, Complex multiphase predicting of additive manufactured high entropy alloys based on data augmentation deep learning, Journal of Materials Research and Technology, 28, 2024: 2388-2401. https://doi.org/10.1016/j.jmrt.2023.12.181."
33.3333,0,16.6667,0,16.6667,16.6667,16.6667,0,0,0,0,0,0,0,0,BCC,AM,"Chao Zhou, Youzhi Zhang, Heyang Xin, Xiaomin Li, Xizhang Chen, Complex multiphase predicting of additive manufactured high entropy alloys based on data augmentation deep learning, Journal of Materials Research and Technology, 28, 2024: 2388-2401. https://doi.org/10.1016/j.jmrt.2023.12.181."
30.7692,0,15.3846,0,15.3846,15.3846,23.0769,0,0,0,0,0,0,0,0,BCC,AM,"Chao Zhou, Youzhi Zhang, Heyang Xin, Xiaomin Li, Xizhang Chen, Complex multiphase predicting of additive manufactured high entropy alloys based on data augmentation deep learning, Journal of Materials Research and Technology, 28, 2024: 2388-2401. https://doi.org/10.1016/j.jmrt.2023.12.181."
28.5714,0,14.2857,0,14.2857,14.2857,28.5714,0,0,0,0,0,0,0,0,BCC,AM,"Chao Zhou, Youzhi Zhang, Heyang Xin, Xiaomin Li, Xizhang Chen, Complex multiphase predicting of additive manufactured high entropy alloys based on data augmentation deep learning, Journal of Materials Research and Technology, 28, 2024: 2388-2401. https://doi.org/10.1016/j.jmrt.2023.12.181."
0,22.2222,22.2222,11.1111,22.2222,22.2222,0,0,0,0,0,0,0,0,0,FCC,AM,"Chao Zhou, Youzhi Zhang, Heyang Xin, Xiaomin Li, Xizhang Chen, Complex multiphase predicting of additive manufactured high entropy alloys based on data augmentation deep learning, Journal of Materials Research and Technology, 28, 2024: 2388-2401. https://doi.org/10.1016/j.jmrt.2023.12.181."
0,20,20,20,20,20,0,0,0,0,0,0,0,0,0,FCC,AM,"Chao Zhou, Youzhi Zhang, Heyang Xin, Xiaomin Li, Xizhang Chen, Complex multiphase predicting of additive manufactured high entropy alloys based on data augmentation deep learning, Journal of Materials Research and Technology, 28, 2024: 2388-2401. https://doi.org/10.1016/j.jmrt.2023.12.181."
9.0909,18.1818,18.1818,0,18.1818,18.1818,0,0,0,0,0,0,18.1818,0,0,FCC,AM,"Chao Zhou, Youzhi Zhang, Heyang Xin, Xiaomin Li, Xizhang Chen, Complex multiphase predicting of additive manufactured high entropy alloys based on data augmentation deep learning, Journal of Materials Research and Technology, 28, 2024: 2388-2401. https://doi.org/10.1016/j.jmrt.2023.12.181."
16.6667,16.6667,16.6667,0,16.6667,16.6667,0,0,0,0,0,0,16.6667,0,0,BCC,AM,"Chao Zhou, Youzhi Zhang, Heyang Xin, Xiaomin Li, Xizhang Chen, Complex multiphase predicting of additive manufactured high entropy alloys based on data augmentation deep learning, Journal of Materials Research and Technology, 28, 2024: 2388-2401. https://doi.org/10.1016/j.jmrt.2023.12.181."
23.0769,15.3846,15.3846,0,15.3846,15.3846,0,0,0,0,0,0,15.3846,0,0,BCC,AM,"Chao Zhou, Youzhi Zhang, Heyang Xin, Xiaomin Li, Xizhang Chen, Complex multiphase predicting of additive manufactured high entropy alloys based on data augmentation deep learning, Journal of Materials Research and Technology, 28, 2024: 2388-2401. https://doi.org/10.1016/j.jmrt.2023.12.181."
11.1111,22.2222,22.2222,0,22.2222,22.2222,0,0,0,0,0,0,0,0,0,BCC+FCC,AM,"Chao Zhou, Youzhi Zhang, Heyang Xin, Xiaomin Li, Xizhang Chen, Complex multiphase predicting of additive manufactured high entropy alloys based on data augmentation deep learning, Journal of Materials Research and Technology, 28, 2024: 2388-2401. https://doi.org/10.1016/j.jmrt.2023.12.181."
10.6383,21.2766,21.2766,0,21.2766,21.2766,0,0,0,4.2553,0,0,0,0,0,FCC+IM,AM,"Chao Zhou, Youzhi Zhang, Heyang Xin, Xiaomin Li, Xizhang Chen, Complex multiphase predicting of additive manufactured high entropy alloys based on data augmentation deep learning, Journal of Materials Research and Technology, 28, 2024: 2388-2401. https://doi.org/10.1016/j.jmrt.2023.12.181."
10.2041,20.4082,20.4082,0,20.4082,20.4082,0,0,0,8.1633,0,0,0,0,0,FCC+IM,AM,"Chao Zhou, Youzhi Zhang, Heyang Xin, Xiaomin Li, Xizhang Chen, Complex multiphase predicting of additive manufactured high entropy alloys based on data augmentation deep learning, Journal of Materials Research and Technology, 28, 2024: 2388-2401. https://doi.org/10.1016/j.jmrt.2023.12.181."
9.8039,19.6078,19.6078,0,19.6078,19.6078,0,0,0,11.7647,0,0,0,0,0,FCC+IM,AM,"Chao Zhou, Youzhi Zhang, Heyang Xin, Xiaomin Li, Xizhang Chen, Complex multiphase predicting of additive manufactured high entropy alloys based on data augmentation deep learning, Journal of Materials Research and Technology, 28, 2024: 2388-2401. https://doi.org/10.1016/j.jmrt.2023.12.181."
9.434,18.8679,18.8679,0,18.8679,18.8679,0,0,0,15.0943,0,0,0,0,0,FCC+IM,AM,"Chao Zhou, Youzhi Zhang, Heyang Xin, Xiaomin Li, Xizhang Chen, Complex multiphase predicting of additive manufactured high entropy alloys based on data augmentation deep learning, Journal of Materials Research and Technology, 28, 2024: 2388-2401. https://doi.org/10.1016/j.jmrt.2023.12.181."
9.0909,18.1818,18.1818,0,18.1818,18.1818,0,0,0,18.1818,0,0,0,0,0,FCC+IM,AM,"Chao Zhou, Youzhi Zhang, Heyang Xin, Xiaomin Li, Xizhang Chen, Complex multiphase predicting of additive manufactured high entropy alloys based on data augmentation deep learning, Journal of Materials Research and Technology, 28, 2024: 2388-2401. https://doi.org/10.1016/j.jmrt.2023.12.181."
25,0,16.6667,0,16.6667,16.6667,0,8.3333,16.6667,0,0,0,0,0,0,BCC+IM,AM,"Chao Zhou, Youzhi Zhang, Heyang Xin, Xiaomin Li, Xizhang Chen, Complex multiphase predicting of additive manufactured high entropy alloys based on data augmentation deep learning, Journal of Materials Research and Technology, 28, 2024: 2388-2401. https://doi.org/10.1016/j.jmrt.2023.12.181."
0,15.3846,15.3846,0,15.3846,30.7692,0,0,0,0,0,7.6923,15.3846,0,0,FCC,AM,"Chao Zhou, Youzhi Zhang, Heyang Xin, Xiaomin Li, Xizhang Chen, Complex multiphase predicting of additive manufactured high entropy alloys based on data augmentation deep learning, Journal of Materials Research and Technology, 28, 2024: 2388-2401. https://doi.org/10.1016/j.jmrt.2023.12.181."
0,14.4928,14.4928,0,14.4928,28.9855,0,0,0,5.7971,0,7.2464,14.4928,0,0,FCC+IM,AM,"Chao Zhou, Youzhi Zhang, Heyang Xin, Xiaomin Li, Xizhang Chen, Complex multiphase predicting of additive manufactured high entropy alloys based on data augmentation deep learning, Journal of Materials Research and Technology, 28, 2024: 2388-2401. https://doi.org/10.1016/j.jmrt.2023.12.181."
0,14.0845,14.0845,0,14.0845,28.169,0,0,0,8.4507,0,7.0423,14.0845,0,0,FCC+IM,AM,"Chao Zhou, Youzhi Zhang, Heyang Xin, Xiaomin Li, Xizhang Chen, Complex multiphase predicting of additive manufactured high entropy alloys based on data augmentation deep learning, Journal of Materials Research and Technology, 28, 2024: 2388-2401. https://doi.org/10.1016/j.jmrt.2023.12.181."
0,13.6986,13.6986,0,13.6986,27.3973,0,0,0,10.9589,0,6.8493,13.6986,0,0,FCC+IM,AM,"Chao Zhou, Youzhi Zhang, Heyang Xin, Xiaomin Li, Xizhang Chen, Complex multiphase predicting of additive manufactured high entropy alloys based on data augmentation deep learning, Journal of Materials Research and Technology, 28, 2024: 2388-2401. https://doi.org/10.1016/j.jmrt.2023.12.181."
0,13.3333,13.3333,0,13.3333,26.6667,0,0,0,13.3333,0,6.6667,13.3333,0,0,FCC+IM,AM,"Chao Zhou, Youzhi Zhang, Heyang Xin, Xiaomin Li, Xizhang Chen, Complex multiphase predicting of additive manufactured high entropy alloys based on data augmentation deep learning, Journal of Materials Research and Technology, 28, 2024: 2388-2401. https://doi.org/10.1016/j.jmrt.2023.12.181."
0,12.987,12.987,0,12.987,25.974,0,0,0,15.5844,0,6.4935,12.987,0,0,FCC+IM,AM,"Chao Zhou, Youzhi Zhang, Heyang Xin, Xiaomin Li, Xizhang Chen, Complex multiphase predicting of additive manufactured high entropy alloys based on data augmentation deep learning, Journal of Materials Research and Technology, 28, 2024: 2388-2401. https://doi.org/10.1016/j.jmrt.2023.12.181."
0,20.4082,20.4082,0,20.4082,20.4082,18.3673,0,0,0,0,0,0,0,0,FCC+IM,AM,"Chao Zhou, Youzhi Zhang, Heyang Xin, Xiaomin Li, Xizhang Chen, Complex multiphase predicting of additive manufactured high entropy alloys based on data augmentation deep learning, Journal of Materials Research and Technology, 28, 2024: 2388-2401. https://doi.org/10.1016/j.jmrt.2023.12.181."
0,21.7391,21.7391,0,21.7391,21.7391,13.0435,0,0,0,0,0,0,0,0,FCC+IM,AM,"Chao Zhou, Youzhi Zhang, Heyang Xin, Xiaomin Li, Xizhang Chen, Complex multiphase predicting of additive manufactured high entropy alloys based on data augmentation deep learning, Journal of Materials Research and Technology, 28, 2024: 2388-2401. https://doi.org/10.1016/j.jmrt.2023.12.181."
0,23.2558,23.2558,0,23.2558,23.2558,6.9767,0,0,0,0,0,0,0,0,FCC+IM,AM,"Chao Zhou, Youzhi Zhang, Heyang Xin, Xiaomin Li, Xizhang Chen, Complex multiphase predicting of additive manufactured high entropy alloys based on data augmentation deep learning, Journal of Materials Research and Technology, 28, 2024: 2388-2401. https://doi.org/10.1016/j.jmrt.2023.12.181."
4.7619,19.0476,19.0476,0,19.0476,19.0476,0,0,0,0,0,19.0476,0,0,0,BCC+FCC,AM,"Chao Zhou, Youzhi Zhang, Heyang Xin, Xiaomin Li, Xizhang Chen, Complex multiphase predicting of additive manufactured high entropy alloys based on data augmentation deep learning, Journal of Materials Research and Technology, 28, 2024: 2388-2401. https://doi.org/10.1016/j.jmrt.2023.12.181."
